Repository: keylliucong/plastics-fatigue-abaqus-pylife

# 塑胶件疲劳仿真：Abaqus + pyLife

面向塑胶件疲劳分析的方法研究与工程实施项目，不限定PC/ABS。当前已完成文献归档、方法导读与项目专用AI技能安装；尚未建立并验证具体零件的疲劳模型。

## 当前内容

- 36条文献、标准与官方技术文档，包含原始PC/ABS案例和通用聚合物方法。
- 12份已获取的PDF，按Zotero条目去重；54个项目技能目录（含Nature共享支持包）。
- Zotero中文评注、DOI清单、BibTeX和PDF校验清单。
- 四套技能来源：Ohmframe Abaqus AI Skills、jasonanewcoder Abaqus Skills、Nature Skills、Science Superpowers。

本仓库默认用于私人研究归档。论文全文保留原有权利；第三方技能保留各自许可证，不能以本项目名义重新授权。

## 从这里开始

0. 查看[完整技术路线与实现接口](docs/technical-route.md)：本构/工况、Standard或Explicit、材料点历程、pyLife、验证与程序模块。
   - [图形路线 PNG](docs/assets/technical-route.png) / [可编辑 SVG](docs/assets/technical-route.svg)。
   - [ODB—pyLife 桌面桥接工具 PRD](docs/superpowers/specs/2026-11-15-odb-pylife-bridge-design.md)：Windows、Abaqus 2024、实体与壳单元；当前为需求确认稿。
1. 阅读[通用分析方法论](docs/research/塑胶件_Abaqus_pyLife疲劳分析方法论.md)。
2. 浏览[文献索引](literature/README.md)，用[references.bib](literature/references.bib)导入文献管理软件；PDF映射见[pdf-manifest.json](literature/pdf-manifest.json)。
3. 查看[技能使用说明](docs/skills.md)。在本项目目录打开Codex，新会话可发现`.agents/skills/`；没有修改全局skill或安装启动钩子。
4. 后续用真实载荷、材料试验和零件几何建立恒幅基线，再评估变幅与热/黏弹影响。

## 目录

```text
.agents/skills/          四套上游技能及配套文件
skills.lock.json         上游仓库、固定commit与安装路径
third_party/            技能索引、上游README与许可证
docs/research/          文献检索记录、DOI与疲劳方法论
literature/             36条元数据、中文笔记、BibTeX、12份PDF
abaqus/                 后续建模与ODB提取工作的说明
fatigue/                后续pyLife计算工作的说明
data/                   后续试验/载荷数据说明
results/                后续验证与结果说明
```

## 计算状态

已归档与核验文件；没有运行Abaqus求解、没有拟合真实材料S-N曲线，也没有生成可信寿命结果。安装skill不包含Abaqus、许可证、编译器或额外API服务；pyLife计算环境尚未建立。

工程分工为：Abaqus计算局部响应，pyLife进行循环统计、材料曲线与损伤评估。若存在明显滞回、自发热、保载或顺序效应，应验证S-N/Miner基线的适用性，必要时采用自定义损伤方法。

## 来源与版本

技能版本固定在[skills.lock.json](skills.lock.json)，阅读和安装日期为2026-11-15。论文原始Zotero分类和检索时的判断保留在`literature/metadata/`、`literature/notes/`；“已获取PDF”不等同于“已精读”。

File: docs/obsidian-vault/文献精读/01 PC-ABS温度疲劳实验 — Mura 2018.md
---
类型: 文献精读
状态: 初稿待图表复核
zotero_key: 5PUAPLS2
doi: 10.3390/ma11101818
---

# PC/ABS 温度疲劳：实验显示什么，哪些数据不能照搬？

**论文**：Mura, Ricci, Canavese, *Investigation of Fatigue Behavior of ABS and PC-ABS Polymers at Different Temperatures*, 2018。[出版商全文](https://www.mdpi.com/1996-1944/11/10/1818)；[DOI](https://doi.org/10.3390/ma11101818)；[Zotero](zotero://select/library/items/5PUAPLS2)。

**已阅读范围**：PDF 1–14 页正文、图表标题、参考文献及数据声明；已目视核对 PDF 第6–7页的表2、图7–9。显微图11–18的原始图像尚需逐幅放大审视；补充材料是否存在尚未确定。因此这是精读**工作稿**，不是对所有图像及补充材料的完整核验。PDF页码与印刷页码在本篇一致。

## 核心结论与研究设计

作者选择两种注塑材料，研究温度对单调拉伸及拉伸循环响应的影响。**可用于项目的证据是：材料、试验温度、试样温度控制与失效形貌需要一起记录；不能用环境温度这一项替代完整工况。** 论文提供温度敏感性案例，并非适用于任意PC/ABS牌号的材料库。[PDF p.2–3, 6–12]

- 被试材料：ABS Sicoflex S460、PC/ABS Cycoloy 1200HF；注塑、ISO 527-2 1A型试样。[p.2]
- 温度：22、85、−27 °C；拉伸疲劳试验机频率 30 Hz。作者报告Dixon法使用六个试样；其分组范围、每条件有效样本数和统计过程需回溯原始数据，不能自行推定。[p.2–3]
- 作者仅明确称室温实验中试样升温小于1 °C；高温和低温分别报告温度波动约±3 °C和±0.1 °C。**不能由此推出所有幅值、温度和未来工况均不存在自发热。** [p.3]
- 原文在方法段没有清楚给出适用于复现的完整应力比、波形上下限、run-out判定及原始逐件S–N数据；论文数据声明说原始数据当时不能共享。缺失不代表这些信息不存在。[p.2–3, 12]

## 核心证据与异常

| 问题 | 论文证据 | 解释及边界 |
|---|---|---|
| 温度改变单调性能吗？ | 表1给出不同温度的平均断裂应力和屈服应力。[p.4, Table 1] | 证明该两种材料、该制样和试验条件下存在温度变化；不能直接迁移牌号。 |
| 疲劳曲线怎样产生？ | 作者称图7、8的简化Wöhler曲线由拉伸参数和疲劳极限构建，而非报告完整逐应力级原始S–N数据库。[p.6–7, Figs.7–8] | 曲线上任一点不是可直接追溯到一件独立试样的原始测量。 |
| 表2与图7、9是否一致？ | 表2将22 °C、85 °C的PC/ABS疲劳极限列为45.2、33.7 MPa；但图7对应低幅平台标注约11.5、10.5 MPa，图9柱高也约11.5、10.5 MPa。[p.6–7, Table 2, Figs.7 and 9] | **同一论文内存在显著冲突**；表2六个均值还与表1断裂应力逐项完全相同，不能推断哪个来源正确。待作者/更正/原始数据核验前，不提取这组数作设计输入。 |
| 结论说约下降10%，如何核对？ | 由表2计算 $(45.2-33.7)/45.2≈25.4\%$；由图7标注计算 $(11.5-10.5)/11.5≈8.7\%$。[p.6, 12] | 图示计算与“约10%”接近，但不证明图示数字无误，也不能确定应力幅/范围定义。此计算仅揭示内部不一致。 |
| 失效机理是否被独立验证？ | 作者观察断面生长带，并解释高温表面特征可能与软化有关。[p.8–12, Figs.11–18] | 图片支持其形貌观察；“因果为热软化/蠕变”的解释需独立温度和机理试验，不能单凭断口完全证明。 |

### 必须重查的原文问题

1. 表2似乎重复表1断裂应力，图7–9尺度不同；查出版商勘误、作者数据或后续验证。
2. 图7标注横轴循环数与近水平段，不等于自动证明塑胶真正存在无限寿命平台；应核对原始run-out和判据。
3. 曲线横轴为对数，纵轴线性；图中直线不自动等价于双对数Basquin幂律。应找曲线构造公式和原始数据再拟合。
4. 30 Hz、温度控制、夹持和实际试样温度必须与目标工况比较；**不能将其数值称为本项目已标定材料常数**。

## 直接影响项目的决策

- 测试计划必须保留材料批次、成型状态、真实试样温度、R、频率、波形、各试样失效或删失记录。
- 为Abaqus和pyLife分别标定本构和疲劳数据，禁止将表2直接用于pyLife。
- 用不同温度与冷却条件的独立试验检验材料曲线可迁移性；若保载/蠕变或自发热明显，进入扩展路径。

## 图表覆盖记录

图1–2试验装置；图3–6拉伸及屈服/断裂；图7–9 Wöhler曲线与疲劳极限；图10性能概览；图11–16断口光学图；图17–18 FESEM。表1拉伸参数、表2疲劳极限。已核对的数字和图表如上，显微图像判断尚待逐图复核。

File: docs/obsidian-vault/文献精读/02 工程聚合物疲劳实现 — Volgers与Shojaei.md
---
类型: 文献精读
状态: 正文及主要图表已核，原始数据与参数来源待核
zotero_key: RYGCBQQJ
---

# POM 疲劳：为什么热环境与循环应变比单调拉伸更重要？

Volgers, Shojaei, *Fatigue Behavior of Engineering Polymers and Its Numerical Implementation*。[Dassault Systèmes官方PDF](https://www.3ds.com/assets/invest/2024-01/2218-saoe-fatigue_behavior_of_engineering_polymers_and_its_numerical_implementation.pdf)；[Zotero](zotero://select/library/items/RYGCBQQJ)。PDF末页版权标注2018，但未查到正式会议出版年份，不将版权年写作已核定出版年。

**阅读范围**：PDF 1–15页正文、公式、图表标题与参考文献；已目视复核第2–8页图1–10及第12–13页图11–14；原始试样数据、完整程序和独立验证仍未取得。本篇是供应商技术论文，Delrin POM 是半结晶材料，不能将本构或疲劳参数移植到非晶PC/ABS。

## 论文试图解决的问题

标准疲劳试验曲线可能受自发热和散热边界影响；作者用不同空气循环条件辨识这一影响，并以自定义Abaqus本构和连续损伤模型（CDM）预测循环响应。[PDF p.1–2, 5–8]

**关键设计**：比较23 °C静止空气与循环空气，再加局部温度传感器。研究并非只把名义温箱温度当成试样温度。相同实验室温度而散热不同，观察到温度与疲劳响应不同；这支持控制散热边界的必要性，但不单独辨识所有热—力机制。[p.5–8, Figs.6–10]

## 证据链

- 循环拉伸与分段松弛测试显示非线性恢复、滞回和应力松弛；作者以Delrin举例，并建议特定应变范围采用非线性弹性。这个建议是该供应商模型背景，不是对全部塑胶的通用阈值。[p.2–5, Figs.1–5]
- 疲劳条件包括23、40、60 °C、R=0.1、10 Hz；改进室温试验空气循环后结果发生变化。[p.5–6, Figs.6–7]
- 约50 MPa峰值载荷下，作者报告静止空气试样中心温度上升、循环空气条件下中心温度较低；文中实验样本数、测试散布和热测量误差需要进一步查证，不能据此得出通用冷却修正系数。[p.7, Fig.9]
- 数值部分采用超弹性、循环塑性、CDM及逐循环刚度更新/循环跳跃；模型使用S–N信息标定，模型与实验数据的独立性以及完整参数识别流程在本文公开程度有限。[p.8–13]
- 作者在p.11说明直接按已测S–N标定的模型不显式计算自发热，试验频率下的热效应被隐含在数据中。**因此论文将自发热纳入问题分析，不意味着本文结果已验证热源—温度场—疲劳损伤双向耦合。**

### 已核图表的具体证据

- 图9比较23°C环境下约49.4 MPa（静止空气）与50 MPa（循环空气）的试样；作者描述静止空气的中心温度升至约70°C、约2500次失效，而循环空气的中心测温在约40°C附近稳定。两者载荷接近但不完全相同，图上的温度为对应测点的读数，不是全试样温度场。图中显示同一材料与载荷量级下，空气流动可能显著影响温升与失效；未见足够信息据此计算稳健的样本置信区间。
- 图11的59 MPa案例标注实验失效区间约800–1200次，模型预测约900次；图12的55 MPa案例标注实验约1500–2000次，预测约1700次。预测值位于文中所示区间，但图中样本量与训练/验证独立性不清，因此不能据此给出外部有效的预测精度。
- 图13对48 MPa条件给出的失效循环预测约2600次、图内实验标注约2700次；图14显示两种模型的最大应变演化差别大。作者指出两者使用相同S–N信息时寿命接近，但超弹塑性模型的应变响应更贴近所示实验。这是对**寿命标量与变形路径应分别验证**的直接提醒，不意味着两者在所有材料上均成立。

### 补核图 1–10：作者如何从材料响应走到散热问题

- 图 1–2 将室温与不同温度的循环拉伸回线用于说明加载、卸载和再加载并不重合；图中也标示了松弛及残余。它支持“单调曲线不够完整”，但不能只凭一次卸载就确认残余永久不可恢复，也不能把 POM 的模型阈值搬到 PC/ABS。
- 图 3–4 使用逐级增加/减小应变并在各级保持的历史，分别显示时间历程与应力—应变路径。作者描述保载时应力下降；比较或拟合时应保留**真实加载斜坡、保持和前史**。蓝色循环参考与阶梯曲线相近，不证明任何加载历史下都可以忽略时间效应。
- 图 5 比较不同速率、不同温度下的单调响应；它提供速率—温度关联的线索，但几条曲线接近不能单独证明完整时间–温度叠加，更不能证明疲劳寿命可使用相同移位因子。
- 图 6 中 23°C 与 40°C 疲劳曲线出现交叉；作者发现两组空气循环条件不同后，图 7 将室温静止空气、风扇及单个气刀条件并列。图 8 给出了测温位置和夹具。结果提醒“环境设定温度相同”不等于试样散热相同；图线和有限展示点本身并不提供完整散布或严格的单因素因果估计。
- 图 10 用约 30,000 次相近寿命比较：静止空气峰值约 44 MPa，循环空气峰值约 55 MPa。由于**峰值载荷也不同**，这不是保持载荷完全相同的散热对照；它能提示需要共同记录温度、载荷与通风，不能直接量化仅由散热导致的寿命变化。图 9 的两个峰值约 49.4 和 50 MPa，更接近同载荷，但也非严格相等。

### 作者损伤公式：一项量纲和边界检查

PDF 第 10 页把当前损伤写作 $D_i=\zeta D_i^{LCF}+(1-\zeta)D_i^{HCF}$，并在 $S_e<\sigma_{max}<\sigma_u$ 条件下定义 $\zeta=(\sigma_{max}-S_e)/(\sigma_u-S_e)$。$D_i^{LCF},D_i^{HCF}$ 是作者模型中的两种损伤贡献，$S_e,\sigma_u,\sigma_{max}$ 都为应力量，$\zeta$ 因此无量纲。

**虚构计算**：$S_e=40$、$\sigma_u=70$、$\sigma_{max}=50$ MPa，$D_i^{LCF}=0.10$、$D_i^{HCF}=0.04$，则 $\zeta=1/3$，$D_i=0.06$。它只解释论文加权式，不是作者材料数据或可直接使用的疲劳规律；原文限定的应力区间外不应自行外推或擅自裁剪。其材料参数、两个损伤演化式及循环跳步需实际标定，不能等同于 pyLife 默认 Miner 模型。

图 11–14 的寿命和应变对照属于作者展示的算例；第 11 页说明其模型直接用 S–N 或 E–N 数据标定，且未显式计算自发热。即使某一试验频率下的热影响隐含在标定数据里，也不能因此推断改变频率、通风或环境时仍成立。Abaqus 自定义材料和循环跳步是扩展研究路径，不是本文已交付的 ODB→pyLife 桥接功能。

## 物理模型与手算

小变形教学示例：若未损伤剪切模量为 $\mu_0=1\,\mathrm{GPa}$，假定各向同性标量损伤 $D=0.2$，该文使用的退化式 $\mu=\mu_0(1-D)$ 给出 $0.8\,\mathrm{GPa}$。这是解释其刚度退化形式的虚构示例，不是论文实测数据或PC/ABS参数。[p.10]

论文同时写出混合参数 $\zeta=(\sigma_{max}-S_e)/(\sigma_u-S_e)$，仅在作者给定的 $S_e<\sigma_{max}<\sigma_u$ 区间作为两个损伤分支的权重。假设 $S_e=10$、$\sigma_u=50$、$\sigma_{max}=30$ MPa，则 $\zeta=0.5$。该演示不证明塑胶存在真正疲劳极限 $S_e$。[p.10]

论文给出Mooney–Rivlin表达与参数。**其体积项系数采用 $D_1(J-1)^2$，且报告 $D_1=K/2$；不要与其他Abaqus参数化中记号的倒数关系混用。** 具体2024输入定义须查相应官方帮助和单元验证。[p.8–9]

### 参数同名但量纲相反：论文与 Abaqus 的 $D_1$

已目视对照论文 PDF 第8–9页和本机《分析用户手册3》PDF 第109页。论文以 $J=\det F^e$ 表示其弹性体积比，手册以 $J^{el}$ 表示弹性体积比。仅在二者表示同一体积变量时比较对应的平方体积项：

- 论文写 $U_{vol}=D_1^{paper}(J-1)^2$，并给出 $D_1^{paper}=K/2$；该系数的单位是应力。
- 本机 Abaqus Mooney–Rivlin 形式写 $U_{vol}=(J^{el}-1)^2/D_1^{Abaqus}$，并给出 $K_0=2/D_1^{Abaqus}$；此系数单位是应力的倒数。

若两个表达针对**同一初始状态的同一个**正体积模量 $K$，等价要求 $D_1^{Abaqus}=1/D_1^{paper}=2/K$。例如仅为量纲检查，取 $K=2000$ MPa，则论文形式的系数为1000 MPa，而 Abaqus 参数为0.001 MPa⁻¹。它们名称相同但不是同一个物理量，绝不能把1000直接复制到另一个输入字段。

论文讨论的 $K$ 是其损伤状态相关的体积模量；Abaqus 手册这里说明超弹性能函数的**初始**模量。这个换算仅在两者描述同一状态和同一体积能量表达式时成立，不能据此声称论文完整的塑性与损伤模型已由内置 Mooney–Rivlin 材料复现。PC/ABS 是否需要超弹性，以及对应参数，仍应由目标材料试验确定。

## 对项目的边界

- 先用低耗散、恒温、稳定循环建立可比较的S–N/Miner基线；发现温升或滞回演化显著后，测温并考虑热—力或路径依赖扩展。
- 作者的自定义CDM、材料参数及循环跳跃不是pyLife默认能力；任何加速都必须验证关键响应与损伤演化。
- 图11–14已作以上读图核查；样本数量与模型标定/验证独立性尚需原始资料进一步核对，不将“表现良好”升级成已证明的通用精度。

## 图表清单

图1–5单调/循环、温度、松弛及速率；图6–10疲劳试验及试样温度；图11–14模型对比；表1是Delrin 100参数。[p.2–13] 图9、11–14及第8–9页模型公式已看原图，其他图待复核。

File: docs/obsidian-vault/文献精读/03 熵损伤与变幅载荷 — Li等 2024.md
---
类型: 文献精读
状态: 已读正文与图表；加速假设待实验验证
zotero_key: 2EVJR4M9
doi: 10.3390/polym16202857
---

# 熵损伤模型为何会预测载荷顺序和停顿的影响？

Li, Fikry, Koyanagi, *Numerical Simulation for Durability of a Viscoelastic Polymer Material Subjected to Variable Loadings Fatigue Based on Entropy Damage Criterion*, 2024。[全文](https://www.mdpi.com/2073-4360/16/20/2857)；[DOI](https://doi.org/10.3390/polym16202857)；[Zotero](zotero://select/library/items/2EVJR4M9)。

**已阅读**：PDF 1–14页正文、表1–3、图题及文末；公式4–7通过出版社HTML交叉核对；已目视核对图1–10及表2–3，并追溯作者引用的部分前期研究。前期论文完整验证尚待核对。本文研究对象是复合材料的**热固性聚合物基体单元**，不是PC/ABS零件。

## 作者的逻辑

将已发表的非线性广义Maxwell黏弹本构、熵型损伤和用户材料子程序结合，先用恒幅数值模拟构造基线，再设计多级与停顿载荷，将其模型中的结果与基于这条数值S–N曲线的Palmgren–Miner计算比较。[PDF p.2–3, 6–11]

研究使用Abaqus/Standard 2020、一个C3D8实体单元，轴向拉伸、R=0、2 Hz；模型包含15个Maxwell支路。[p.3–4] 原文将“振幅”与表2的 $\sigma_{max}$ 表述并用，参数复现前应确认加载上下限和幅值定义。

## 数学模型如何产生路径依赖

作者令黏塑性应变、损伤与应力历史耦合；松弛核由多个指数支路构成：

$$\mathbf E^r(t)=\sum_{n=1}^{15}\mathbf E^n\exp(-tE^n/\eta^n).$$

其中 $E^n$、$\eta^n$ 分别对应支路刚度和黏度；单支路的时间尺度量级为 $\tau_n=\eta^n/E^n$。表1第一支路 $E_1=284\,\mathrm{MPa}$、$\eta_1=450\,\mathrm{MPa\,s}$，得到 $\tau_1≈1.585\,\mathrm{s}$。这只是理解该参数化的手算，不是目标塑胶参数。[p.4–5, Eq.4, Table 1]

作者给出非线性因子

$$g=\frac{1}{1+\alpha(\sigma_{eqv}/\sigma_0)^m}.$$

按文中 $\alpha=2$、$m=7$、$\sigma_0=70\,\mathrm{MPa}$，当等效应力取70 MPa，$g=1/3$；取35 MPa，$g=1/(1+2/128)≈0.9846$。这说明材料参数在作者所选模型中如何改变速率分支；它不证明任意塑胶都满足此关系。[p.4–5, Eq.5, Table 1]

在论文恒温、忽略相应热传导项等假设下，熵产生简化为（文中 $\varepsilon^v$ 称为黏塑性应变，不应将其与任意可恢复的黏弹应变混同）

$$s=\int_0^t \frac{\boldsymbol\sigma:\dot{\boldsymbol\varepsilon}^{v}}{T}\,dt,$$

并采用 $D=\alpha_d(s/s^f)D_{cr}$。若采用作者的 $\alpha_d=4$，当 $s/s^f=0.25$ 时，得到 $D=D_{cr}$。这说明加速参数和临界阈值直接改变失效时刻；作者明确说明绝对循环数不是实际值，不能把数值算例寿命当作材料实测寿命。[p.4–6, Eqs.6–7]

## 结论所依赖的证据和不能外推的部分

| 作者提出的点 | 实际证据 | 证据边界 |
|---|---|---|
| 顺序/变幅可能影响寿命 | 在自定义模型中比较多种加载次序，部分情形早于由同模型恒幅基线得到的Miner预测。[p.6–10] | 本文重点是模型内部数值比较；并未在本文完成独立变幅试验验证，不能证明所有塑胶实际必然同方向变化。 |
| 停顿可影响损伤 | Pattern 5在特定谱中加入0.5 s停顿，模型预测的Miner寿命消耗比例为33.6%。[p.10–11] | 是该模型、参数和判据下的结果；不等于实际时间寿命也降低至33.6%，更不能当成通用设计系数。 |
| 统一加速不影响定性结论 | 作者主张不同工况相同加速可用于比较。[p.5–6] | 这是研究假设；损伤和黏弹演化时间尺度可能相互耦合，若未展示加速系数/阈值敏感性，就不能认为一般情况下比例自动保持。 |
| FFE是材料常量 | 作者引用既有研究提出这一假设。[p.4] | 本文未针对PC/ABS、多轴、湿度和温度变化证明常数成立。 |

**图7和图10的坐标复核**：纵轴是该模型的损伤变量 $D$，所选失效阈值为0.25；横轴为用恒幅基线寿命计算的 $\sum n/N_f$，不是绝对循环数或时间。图7四条曲线触及阈值时，正文报告依次为0.919、0.583、0.416、0.403；图10的带停顿 Pattern 5 报告0.336。图像与文中数值定性一致；各值只是模拟示例，不能作为材料实测临界 Miner 损伤。

**追溯模型先例**：本文参考的 [[14 CFRP熵损伤与载荷顺序 — Deng等 2023|Deng 等，2023]] 建立纤维/树脂分开的微观有限元模型，比较两级顺序的数值寿命；其第3.3节还指出另两种理论给出的顺序趋势与熵模型相反，作者提出需要进一步实验解释。因此“不同顺序可能影响预测”有模型证据，哪个顺序更危险仍需独立试验。另一篇被引的 [[15 聚酰亚胺黏弹损伤与保载 — Sato等 2021|Sato 等，2021]] 对聚酰亚胺及 CFRP 保载后强度做了实验与模拟比较，但作者明确当时只能进行定性对照；其网页全文已部分阅读，PDF和图像仍待核。这不等同于本篇不同幅值/停顿谱已被目标热塑性零件验证。

## 对工程SOP的意义

先用相同试样数据建立S–N/Miner并做独立两级、不同顺序和带停顿试验；若基线误差超出项目预设容差，再考虑带内部状态和时间的模型。保留真实时间、温度、载荷顺序、状态变量；不要用少量应力极值拼成完整历史。本文不证明pyLife自带FFE，也不支持把其Abaqus/Standard 2020的UMAT直接用于Explicit/VUMAT。

## 图表与待复核

图1边界；图2支路模型；图3–4恒幅演化与数值S–N；图5–8变幅及损伤过程；图9–10带停顿谱及结果。表1参数、表2恒幅模拟、表3一级谱。图1–10及表2–3已目视核对；前期文献的全部实验细节仍待审阅。

**基线与载荷块算术核查。** 图3–4和表2的寿命来自同一损伤模型计算，并非独立实测 S–N 数据。表2的 60 MPa 对应 $N_f=36$，按显示整数计算 $100/N_f≈2.78\%$，表中写 2.81%；可能涉及未显示的数值或排版，不能仅凭本文确定原因。用表2显示的整数和表3各级循环数计算，Pattern 1 的 $\sum n_i/N_i≈0.9954$，接近但不完全等于1；按图6所示 Pattern 2，标称是将各级循环数分七份，属于对照设计而非额外的实验样本。图8画的是特定预载之后单次后续加载的模型损伤增量，不是材料通用的预载修正曲线。

File: docs/obsidian-vault/文献精读/04 PC-ABS-PMMA疲劳试验 — Kuleyin与Gümrük 2025.md
---
类型: 文献精读
状态: 初稿待逐图与全部数据复核
zotero_key: 4HT2HPWX
doi: 10.3390/polym17141905
---

# PC/ABS 与 PMMA 共混：用 Basquin 曲线回答什么？

Kuleyin, Gümrük, 2025，[出版商全文](https://doi.org/10.3390/polym17141905)；[Zotero](zotero://select/library/items/4HT2HPWX)。

**阅读范围**：已阅读 PDF 第1–19页正文文字，图6(a)已看原图；其余图像及统计方法仍待复核。本文是共混配方比较，不能把配方常数直接当作其他PC/ABS的材料数据。

## 实验路径与关键变量

PC与ABS原料、PMMA原料具有特定商业牌号；PC/ABS基线质量比为60/40，三元体系改变PMMA比例。作者先注塑板材，再水切割出试样，须考虑注塑流动方向与切割路径对可迁移性的影响。[PDF p.3–4, Table 1, Fig.1]

DMA为1 Hz温度扫描，疲劳为拉—拉正弦、应力控制、5 Hz；疲劳部分报告至少四个应力幅级、每级至少三次重复，并每50周期记录滞回回线。[p.5–6] 这里的DMA 1 Hz和疲劳5 Hz不应视为同一频率条件。

## 重要歧义：R的定义写反

作者把 $R$ 写作 $S_{max}/S_{min}=0.1$，同时称是拉—拉疲劳。[p.5] 如果两者均为正且 $S_{max}>S_{min}$，该比值应大于1；这与写出的0.1不相容。常规定义是 $R=S_{min}/S_{max}$，但**不能据此自动替作者改正**。必须获取原始上下限或作者说明，再判断实际R，才能与目标试验和均值应力修正相匹配。

例如：若真实为 $R=0.1$ 且 $\sigma_{max}=20$ MPa，则 $\sigma_{min}=2$ MPa、$\sigma_a=9$ MPa。若把 $R=0.1$ 解释为 $\sigma_{max}/\sigma_{min}$，同时又坚持拉—拉和max≥min，就无法得到这样的有效上下限。此处示例是定义核查，不是论文测量数据。

## 曲线和数据证据

作者使用 $S=A N^b$，明确 $S$ 为应力幅、$N$ 为失效循环数。[p.6, Eq.2] 若某曲线 $b<0$，转换为 $N=N_D(S/S_D)^{-k}$ 时 $k=-1/b$；具体拟合参数必须从原图及原始数据核对，并记录失效概率与外推范围。

表6按配方列出不同应力幅的循环数与“±”值。该表是均值和散布汇总，并非逐试样原始记录；不应将汇总的每一行复制成多个独立断裂点，也不能从这些行凭空重建run-out。[p.14, Table 6] 文中说明至少三次重复，但需回到数据表与统计方法进一步核实“±”代表什么以及每组确切样本量。

目视复核PDF第14页图6(a)，PC/ABS基线显示 $S=189.4N^{-0.298}$，因此按相同拟合形式换算 $k=1/0.298≈3.356$；取 $N=10^4$，得到约 $12.2$ MPa。该数字仅用于演示公式映射；R歧义未消除，不能直接作为设计输入。[p.14, Fig.6(a)]

图6对不同配方作各自Basquin拟合，图7再用拟合曲线比较选定应力幅下的寿命。[p.13–15] **由拟合产生的跨配方比较是模型推断**；如果比较应力超出某一配方实际试验区间，就是外推，需逐项标注，不可当成该幅值下的直接测试结果。

例如第16页将 5 MPa 下的 PC/ABS 与各配方寿命用于比较；表6中 PC/ABS 最低试验幅值是 5.3 MPa、PC/ABS_60 是 5.7 MPa、PC/ABS_80 是 6.7 MPa，因此这个比较对这三组均属于拟合区间之外的外推，不是 5 MPa 的直接实测。第16–18页滞回示例的三组应力幅分别为 5.3、5.9、6.7 MPa；作者同时比较其耗散能量，但加载幅值不同，不能据此单独建立配方导致疲劳寿命提高的因果关系。

## 配方与测量的进一步核对

第4页明确定义 PC/ABS_20、40、60、80 中的数字是 **PMMA 的质量百分比**；第9页热分析讨论却把配方编号变化描述为 PC/ABS 含量变化。二者表述不一致，汇总配方时应保留原始混料记录，不只依赖结果段落的名称描述。第8页表3报告多个 DSC 转变温度；单次 DSC 观察到一个转变不能单独证明各尺度完全相容，仪器分辨率、组分比例和其他形貌证据同样重要。

## 适用于项目的教训

- 原始测量应保存每个试样的最大/最小载荷，而不只存R；同时保存测温、波形、试验终点和run-out。
- 相同标称PC/ABS并不意味着配方、成型状态相同；基线试样和含PMMA材料要分开建曲线。
- 即便目标只用pyLife处理S–N，也应记录DMA、滞回和温升是否显示路径依赖，决定线性Miner的验证优先级。

## 待办

逐图复核图6曲线系数、表6统计含义和材料工况；取得原始上下限以消除R定义歧义。未完成前不得将本篇数据作为已核验的目标材料参数。

File: docs/obsidian-vault/文献精读/05 非晶聚合物疲劳幂律 — Ginzburg等 2026.md
---
类型: 文献精读
状态: 初稿待图表和原始试验文献核对
zotero_key: 8YDGGEBH
doi: 10.48550/arXiv.2607.14994
---

# 从黏性耗散到 S–N 幂律：指数 3 能普遍使用吗？

Ginzburg、Gendelman、Zaccone, *Modeling the Fatigue Behavior of Amorphous Polymers*。[arXiv预印本](https://arxiv.org/abs/2607.14994)；[Zotero](zotero://select/library/items/8YDGGEBH)。本次阅读PDF 1–17页正文、图表标题和参考文献；表1图像已目视核对，其他图像待核。预印本状态不等同于经过同行评议的正式版本。

## 论点与模型假设

作者从单Maxwell元件和温升影响松弛时间的简化过程出发，推导小应力、对称循环 $R=-1$ 条件下的 $N S^3=\text{常数}$，并与既有PMMA、PS、PVC实验曲线作定性比较。[PDF p.2–3, 7–10]

核心机制是第一半周耗散引起微小温升，使第二半周的黏性松弛条件不同；作者假定每周期的残余不可逆应变积累至临界值时失效。[p.4–7] 单一Maxwell、均匀变形、无裂纹、简化半周期温度变化、常数临界应变和近似线性累积都是结论成立的支点。

## 推导链和算例

作者先将半周期热量增量与应力幅平方相联系；再用温度敏感松弛时间令每周期残余应变尺度与 $S^3$ 成正比；将其累积至固定失效阈值得 $N\propto S^{-3}$。[p.4–7, Eqs.5–11] 这条关系是**模型内推导**，不能倒过来认为任何测得的 $m=3$ 均证明相同物理机制。

教学算例：在相同温度、频率、材料与该理论适用条件下，若应力幅由 $S$ 增为 $2S$，则 $N(2S)/N(S)=2^{-3}=1/8$。这一比例仅演示指数意义，不是任何牌号的预测数据。

## 证据边界

- 作者拟合或设定多个参数，文中明确将loss tangent作为拟合参数；图2–4与既有实验比较，不能表述为无参数、独立前瞻验证。[p.8–10]
- 作者承认温度在半周期突变又恢复的假设是人为简化，并指出缺口、裂纹、共混物及复合材料的均匀性假设可能不成立。[p.10–11] PC/ABS共混物需要特别关注这一边界。
- 对称载荷 $R=-1$ 与实际拉—拉或预紧工况不同；将损伤指数3固定用于其他R、温度或塑性显著条件没有依据。
- 本文以单元件和简化热过程说明趋势，不是已验证的多轴热—力耦合有限元求解器，也不是pyLife默认材料模型。

## 图表与开放问题

图1示意一个周期的应力、应变和耗散；图2–4将模型与三个材料的数据比较；表1汇总条件和参数。[p.4, 8–10] 下一步需检查原始参考文献中试验的真实加载方式和应力比，确认其与模型 $R=-1$ 的一致程度，及量化误差。论文的式(5)功率定义包含系数 $1/2$，需回到作者所用功率定义和能量平衡核对，不能未经核对直接移植到热源项。

## 对项目

将其用作“黏弹损耗—温升—循环响应”的假说和敏感性分析入口；材料曲线、散热条件和实际工况仍须由试验标定与独立验证，不能用 $m=3$ 代替目标塑胶S–N数据。

File: docs/obsidian-vault/文献精读/06 黏弹性多时间尺度降阶 — Rodriguez等 2024.md
---
类型: 文献精读
状态: 初稿待图表及数值耗时复核
zotero_key: KYM9FFMX
doi: 10.48550/arXiv.2408.05143
---

# 多时间尺度降阶：自由度减少并不等于算得更快

Rodriguez等，*A reduced simulation applied to viscoelastic fatigue of polymers using a time multi-scale approach based on Partition of Unity method*。[arXiv](https://arxiv.org/abs/2408.05143)；[Zotero](zotero://select/library/items/KYM9FFMX)。预印本；已阅读 PDF 第1–21页文字及图题，并目视核对第12–18页图6–16；作者声明代码和数据需另行请求，尚未取得或复现。

## 问题与方法

当材料具有大量内部变量和宽松弛时间谱时，循环内快速变化和跨循环缓慢演化并存。作者把位移场和内部变量近似成空间函数与时间函数的有限项乘积（PGD），再以宏观时间和微观时间构造时间近似，采用Partition of Unity保持跨子域连续。[PDF p.2–6, 8–11]

一维入门形式为 $\sigma=E_v\partial u/\partial x-\sum_j z_j$，每个内部变量按其特征时间 $\tau_j$ 向与局部应变相关的平衡值演化。这个模型描述**黏弹响应**；文中数值例子不提供可直接用于本项目的疲劳寿命损伤定律。[p.4–5]

## 结果与反证

作者在一维聚丙烯杆、100 s时间域、1个或50个内部变量的数值算例中比较单尺度和多尺度近似。[p.11–17] 单尺度时间离散2001个节点，宏观21、微观201个自由度；仅作所列自由度求和，$(2001-21-201)/2001≈88.9\%$，对应文中约89%自由度减少。[p.12] 这不是整个求解成本或真实零件运行时间减少89%。

**关键反证**：作者明确报告所展示算例中，单尺度PGD比多尺度方案更高效，原因包括构造算子和时间子模态的额外成本；更长时间域可能有利只是待验证的展望。[p.17–18] 因此不能引用本篇证明多尺度方案已经在百万循环三维零件中实现加速。

## 图表核查：误差、自由度和耗时分别代表什么

- **图 7 与正文，第 12–13 页**：单内部变量案例的第一个时间模态，多尺度近似与参考曲线接近；作者给出约 0.52% 的该项近似误差。这个值对应文中说明的特定模态和迭代，不能当作整个模型、疲劳寿命或所有工况的预测误差。
- **图 9–10 与 13–15，第 14、16–17 页**：单尺度与多尺度方法得到的杆中点位移、所选内部变量时程视觉上接近；示例时间为 100 s。图中的红点表示宏观时间离散节点，不是实验测量点。内部变量曲线包含初期瞬态，不能只比较最后一个循环的峰值。
- **图 11 和 16，第 15、17 页**：作者绘制迭代次数与停滞指标；图上的下降显示所示案例的迭代收敛过程，不能由此读取单次迭代的墙钟时间或证明多尺度更快。
- **图 12，第 15 页**：50 个内部变量具有不同松弛时间与权重；这只是文中给定的材料模型，不是 PC/ABS 的已标定松弛谱。
- 第 17 页文字明确指出该文展示的算例中单尺度 PGD 更高效；第 18 页对更长时间域可能更有优势属于展望。作者没有在所核对图表中给出足以计算速度倍率的墙钟时间表，因此不推算倍数。

作者第 18 页的数据和代码声明为“按请求提供”，目前没有可执行代码或原始数据，以上是对已发表图文的核查，不是独立复现。

## 适用边界与项目行动

- 初期瞬态不能有效由稳态多尺度近似直接覆盖，作者将初始段和后续段分开；其两宏单元经验选择不是普适保证。[p.10–11]
- 示例是一维、特定线性黏弹模型；作者将三维与非线性作为后续工作。[p.18]
- 对本项目先测量计算瓶颈并建立完整历程参考，再评估任何跳周期/降阶方案；比较误差、资源、损伤状态和试验结果，不预设可加速。

## 待核对

如果取得原始数据和代码，应独立复现时间误差、模式数及墙钟时间；已有图表不能提供真实零件的加速比。

File: docs/obsidian-vault/文献精读/07 聚合物自发热与损伤判据 — Katunin 2019.md
---
类型: 文献精读
状态: 正文及图1–23已核，原始研究与部分公式来源待核
zotero_key: UC3HMX8S
doi: 10.3390/polym11010019
---

# 自发热：温升曲线、力学退化和适用温度不是同一件事

Katunin, *Criticality of the Self-Heating Effect in Polymers and Polymer Matrix Composites during Fatigue, and Their Application in Non-Destructive Testing*, 2019。[出版商全文](https://doi.org/10.3390/polym11010019)；[Zotero](zotero://select/library/items/UC3HMX8S)。本轮读PDF第1–22页正文、表1文本及图题，第23–29页为参考文献；已目视复核图1–23和表1；尚未逐个追溯原始研究或获得逐试样数据。

## 核心主张与被研究对象

文章综述聚合物/聚合物基复合材料在循环载荷下的自发热、热失稳和检测方法，并汇总作者团队对一个特定复合材料的多方法研究。其后半部分实验对象是**14层环氧基E玻璃纤维复合材料板，悬臂弯曲**；不能把文中温度阈值移植为注塑PC/ABS的通用安全温度。[PDF p.1–2, 8–9]

## 物理链条与可检查的算例

线性稳态正弦应变 $\epsilon=\epsilon_a\sin\omega t$、应力 $\sigma=\epsilon_a[E'\sin\omega t+E''\cos\omega t]$ 下，对一个周期积分得到耗散能密度

$$W_d=\oint\sigma\,d\epsilon=\pi E''\epsilon_a^2.$$

若 $E''=100\,\mathrm{MPa}$、$\epsilon_a=0.01$，则 $W_d=\pi\times100\times0.01^2=0.0314\,\mathrm{MPa}=31.4\,\mathrm{kJ/m^3}$ 每周期。若 $f=5$ Hz，且仅作全部耗散转热、频率与温度不变的示例，平均热源约为 $157\,\mathrm{kW/m^3}$。实际热源比例与散热须测量；以上是独立手算，不是论文材料数据。

温度由热容量、导热、外部散热和内部热源共同决定。稳定表面温度可能表示热量收支达到平衡，但不等于零件没有疲劳损伤；表面红外测温也不必然等于材料内部峰值。[p.2–5, 19]

## 方程核验：原文式(9)需谨慎

出版社HTML和PDF均写有含 $\omega E''\sigma_{max}^2/[\pi\rho c]$ 的式(9)。[p.3–4, Eqs.7–9](https://www.mdpi.com/2073-4360/11/1/19) 若按同文式(1)所用 $\sigma$ 为单位Pa的应力、$E''$ 为Pa、$\rho c$ 为J/(m³·K)，右侧量纲含额外的Pa²，不能直接作为K/s。可能存在记号、归一化或排版问题；**当前未查明原因，不照搬该式**。上面的 $W_d$ 由明确的应变幅约定独立积分，不能把它当成已修正的作者公式。应追溯其引用的原始来源并与作者定义核对。

### 追溯参考文献并比较应力控制与应变控制

2019 年综述第 3–4 页式 (7)、(8) 将热传导和单位体积周期耗散功率归于其参考文献 [22]；式 (9) 则标注参见 [23]。原文 [22] 是 Katunin 2010 年关于层合板弯曲自发热的研究；[该文公开页面](https://www.researchgate.net/publication/237010969_Analytical_model_of_the_self-heating_effect_in_polymeric_laminated_rectangular_plates_during_bending_harmonic_loading) 的相关段落讨论了**稳态、材料均匀且热机械参数不随温度变化**的模型及耗散热源。原文 [23] 是 Hertzberg 与 Manson 的《Fatigue of Engineering Plastics》（1980）；本次尚未取得该书相关页面，不能声称已还原式 (9) 的原始写法或确定错误来源。

在小应变、单轴线性黏弹、稳态正弦及等温参数近似下，可以直接从复模量 $E^*=E'+iE''$ 与滞回环积分分别得到两种表达：

- **应变幅已知**：$W_d=\pi E''\varepsilon_a^2$，每周期每体积耗散；平均耗散功率密度 $\bar q_d=fW_d$。
- **应力幅已知**：令 $J''=E''/[(E')^2+(E'')^2]$ 为按正耗散约定定义的损耗柔量，则 $W_d=\pi J''\sigma_a^2$，$\bar q_d=\pi fJ''\sigma_a^2$。这里 $J''$ 的单位是 Pa⁻¹，不能把它和单位为 Pa 的损耗模量 $E''$ 混用。若用相位复数记号，复柔量的虚部可能带负号，本式的 $J''$ 表示正的损耗量。

以上是独立推导的周期平均力学耗散表达，不是对原文式 (9) 的未经作者确认的更正。若温度在周期内或循环间显著变化、出现明显塑性/损伤，稳态线性假设可能失效。若只有某一比例 $\beta$ 转为热，则热源可近似取 $\beta\bar q_d$；要计算真实温升，还须求解热容量、导热和散热边界。

**虚构量纲例子**：$E'=1000$ MPa、$E''=100$ MPa、$\sigma_a=10$ MPa、$f=5$ Hz，则 $J''\approx9.901\times10^{-5}$ MPa⁻¹、$W_d\approx0.0311$ MPa，即 $31.1$ kJ/m³/周期，平均耗散功率约 $155.5$ kW/m³。若只作绝热、参数不随温度变化、$\beta=1$ 的瞬时教学估计，且 $\rho c=1.8\times10^6$ J/(m³·K)，则初始温升速率约 $0.0864$ K/s。实际试样通常散热且材料参数随温度变化，这不是目标材料温升预测。

## 试验和结论的证据边界

- 作者汇总了热像、声发射、显微、CT、残余拉伸性能和光谱等方法，并报告不同检测手段给出的转折温度不完全一致。[p.8–18, Table 1] 检测阈值、失效定义和材料/几何都会影响判断。
- 作者为**其研究对象的短时检测**讨论约45 °C表面温度上限；文中同时援引温度小变化可能影响剩余寿命的特定研究。[p.17–19] 不能将45 °C写成任意塑胶的安全工作温度，或认定长期疲劳无损伤。
- 其非破坏检测结果针对特定试样、激励和损伤设置；不能用来保证任何结构的检测无损。[p.19–22]

## 原图复核：不同损伤指标不提供同一个阈值

- **图15（PDF第15页）**：横轴为试样达到的最高自发热温度，纵轴分别是后续破坏性拉伸得到的残余弹性模量、拉伸强度和最大力。作者将模量下降对应到约70 ℃、强度及最大力下降对应到约65 ℃；箱线图存在分散。它反映的是该复合材料特定预处理后的残余性能，不能由图推出 PC/ABS 的安全温度，也不能把趋势等同于寿命曲线。
- **表1（PDF第18页）**：以不同方法得到的特征温度并不一致，例如 X射线成像和显微形貌为60 ℃、残余拉伸强度为65 ℃、残余模量为70 ℃、力历程近似为83.74 ℃。这些是检测方法与判据相关的报告值，不是同一个明确物理阈值的重复测量；不能简单平均。
- **图19与正文（PDF第17–18页）**：横轴为循环数（对数刻度），纵轴为最高自发热温度。正文称30 ℃至33 ℃可能使剩余寿命缩短至少一半；图例列出30、35、40、45、50、55 ℃标称组。[[19 自发热与疲劳寿命原始实验 — Katunin 2018|追溯原始论文]]后发现，其3 ℃比较可能针对30 ℃标称组内不同曲线，故不能仅凭图例认定矛盾；缺逐样本数据，精确比较仍未确认。原论文指向图3但温度曲线位于图2，图号存在疑点。不同目标温度通过调整加载获得，因此不能将寿命差异单独归因于温度。图中温度相对平稳不等于材料无累积损伤。

以上温度均为原研究中的表面或最高自发热温度，不能无条件当作相对环境的温升；不同图表的定义、加载史和样本需查原始研究。图1–23及表1已核页面原图；引用的原研究与原始数据尚未逐项核验。

## 补核图 1–14、16–18 与 20–23

- 图 2 为悬臂弯曲试样的**表面**热像：靠近夹持处出现局部高温，显示温度并不均匀；它不能单独确定内部最高温度或内部缺陷。图 4 的稳定与失稳曲线说明两种温度历程形态，并不意味着温度稳定时损伤为零。
- 图 6 是一个试样的最大表面温度及双指数近似；图 7 将另一代表性声发射响应与温度历程叠加。曲线偏离及声发射变化可作为研究该试样损伤过程的候选指标，阈值还取决于拟合、测量和试样，不能当成普适失效判据。
- 图 9 的热扩散率差与图 10 根据卸载后冷却曲线估算的耗散能是**不同测量量**；图 11–12 的“受热区域”通过图像处理计为像素，受相机、阈值和成像条件影响。原文将单例图 12 的区域面积峰值对应时刻作为候选转折，并引用 36 个试样的统计中位数；该单例不能替代逐样本散布和独立重复。
- 图 16–17 是经处理的 CT 图像与不同最高表面温度试样的裂纹、分层体积；作者称图 17 每点为四个同降解程度试样的中位数。**待核疑点：**正文称低于 60 ℃ 时分层不可检出，而图 17 在 55 ℃位置仍画出一个蓝色“delaminations”点；这可能与扫描/处理阈值或图文标记有关，原文未解释，不能自行消除。纵轴为对数坐标，图像处理参数和原始分割结果未取得。
- 图 18 为环氧谱带强度随预处理条件变化，图 20–23 为复合材料振动热成像与图像增强示例；它们不能单独证明 PC/ABS 零件的化学变化、剩余寿命或检测可靠度。

**试验记录启示：**同时保存完整载荷、试样表面空间温度、环境与散热、测点/发射率、不同试样的失效状态；对阈值拟合和图像分割记录方法、参数、重复数及独立验证结果。

## 对SOP的影响

试验至少记录真实试样温度和测点位置、环境对流及固定方式；若温升或滞回变化影响失效，优先增加热—力测量和独立验证，再决定是否采用耦合模型。S–N曲线须携带频率、温度及散热边界。

## 待办

核查式(9)原始引用及勘误；区分综述作者自己的实验与二手研究；检查从短时NDT到长期疲劳推论的证据。

File: docs/obsidian-vault/文献精读/08 FFF工艺与PC-ABS疲劳 — Rodrigues等 2026.md
---
类型: 文献精读
状态: 部分精读
zotero_key: RF9QV2NH
doi: 10.3390/polym18020302
---
# FFF 工艺与 PC-ABS 疲劳：Rodrigues 等，2026

> **证据范围**：目前重点核对原文第 2、4–8、11–13、15–17、19–22 页的试样、试验、表 8、公式及讨论；第11页图6、表8及第13页表9–10、第14页图8(a)已目视核验，其余章节及图像尚需补读。全文：[出版页面](https://doi.org/10.3390/polym18020302) · [Zotero 条目](zotero://select/library/items/RF9QV2NH)。

## 问题与实验条件

研究 FFF 打印的 ASA、PC、Nylon 12 和 PC-ABS 的静态、疲劳与热性能。第 5–6 页：PC-ABS 丝材经 Fortus 450 打印，XY 方向、层厚 0.254 mm、填充 100%、交替铺丝 ±45°、打印温度 265°C；试样厚约 5.2 mm。疲劳为正弦载荷控制、10 Hz、R = 0.05，运行到 10⁶ 次未断定义为 run-out。材料牌号、打印工艺和试验条件共同限定适用范围，不能直接替代注塑件数据。

## 能从结果得到什么

- 第 11 页表 8：PC-ABS 一根试样最大应力 4.97 MPa、最小 0.25 MPa，在 10⁶ 次为 run-out；最大应力 5.64 MPa 的两个试样分别为 688,867 和 583,107 次失效。这些是有限样本的具体观测，并不证明存在无限寿命。
- 第 12 页公式 (7)(8) 报告低、高周分段关系，分别为 Δσ = 103.12 N_f⁻⁰·²² 和 Δσ = 73.8 N_f⁻⁰·¹⁹⁷。不同区间及拟合原始数据需继续核实，不能无条件外推。
- 第 13 页表 9 的 Micro-CT 数据报告 PC-ABS 识别孔隙率 7.959%；其适用于文中扫描试样和分析方法。额定 100% 填充并不等于实测无孔隙。

## 核查：应力范围与幅值

第 11 页表 8 第一列是**应力范围相对于抗拉强度的百分比**。依据第 8 页表 4，PC-ABS 抗拉强度约 31.43 MPa。第 1 行：85% × 31.43 ≈ 26.72 MPa，与 $\sigma_{max}-\sigma_{min}=28.18-1.41=26.77$ MPa 和幅值约 13.39 MPa 基本一致，差异可由数值取整等因素导致。第 3 行：15% × 31.43 ≈ 4.71 MPa，与 4.97−0.25=4.72 MPa 也基本一致。

已看第11页图6原图，纵轴与公式标示的均为应力范围；用第1行 $N=455$ 代入低周拟合约 26.83 MPa，与该行的范围 26.77 MPa 接近；第10行 $N=35,769$ 代入高周拟合约 9.35 MPa，与该行范围 9.45 MPa 接近。这支持公式作为范围曲线的解释，但不代替对全部点的拟合验证。此前本笔记误把百分比理解为最大应力，导致怀疑公式的量纲；**该判断已撤回**。转换为幅值时应除以2。

论文将 $10^6$ 次 run-out 称为“无限寿命”，但试验只证明在规定循环数内未断裂；尤其表8 PC-ABS 只列出一根 15% 工况 run-out，不能据此确定普适耐久极限或失效概率。第19–22页关于孔隙与材料性能的比较涉及不同材料、孔隙率和其他工艺因素，不是单独控制孔隙率的因果试验。

## 热分析：温度指标不能互相替代

第 13 页表 10 对本文 PC-ABS 试样报告：5% 失重温度约 396.59°C、表列分解起始温度约 400°C、表列降解温度约 451.02°C，DSC 给出的两个玻璃化转变温度约 105°C 和 145°C。对 ASA，表列起始温度为 370°C；这些分别是不同测量或定义下的特征量，不能统称为一个普适的“耐热温度”。[p.13, Table 10]

正文笼统称全部材料的“热降解温度”高于 400°C，但表 10 的 ASA **起始温度为 370°C**，PC-ABS 起始温度列为 400°C；若作者所说特指表中另一列“降解温度”，则该列数值均高于 400°C。应明确指标，不把正文笼统表述扩展到所有失重或起始温度。第 14 页图 8(a) 显示升温过程的质量及失重速率曲线，不能直接给出长期服役疲劳寿命。

作者进一步声称热分析结果确认加工与试验条件不会产生影响机械/疲劳性能的热降解。**单次 TGA/DSC 特征温度不能单独证明这一点**：加工停留时间、气氛、反复热历史、氧化及长期老化都可能不同；需要对实际工艺前后材料及其力学性能进行验证。表中两个 $T_g$ 也不自动提供本构 WLF 参数或产品使用上限。

## 对项目的启示

1. 材料曲线必须绑定成型方法、方向、频率、应力比和 run-out，不能以材料名称单独选择。
2. 数据包显式区分最大值、最小值、范围和幅值；在相同符号假设下校验 Δσ=σ_max−σ_min、σ_a=Δσ/2。
3. 对没有断裂的 run-out 用删失数据处理；勿当作 10⁶ 次断裂样本。
4. 其他图表、结果和温度测量情况尚需补读，当前结论不代表全文精读完成。

File: docs/obsidian-vault/文献精读/10 PC-ABS裂纹扩展与注塑工艺 — Ho等 2015.md
---
类型: 文献精读
状态: 正文已读，部分图像待复核
zotero_key: VMNL7VRT
doi: 10.2991/icadme-15.2015.351
---
# PC/ABS 裂纹扩展与注塑工艺：Ho 等，2015

原文：*Research on Fatigue Fracture Characterization of PC/ABS Blend*，[出版页面](https://doi.org/10.2991/icadme-15.2015.351) · [原文 PDF](https://www.atlantis-press.com/article/25840429.pdf) · [Zotero](zotero://select/library/items/VMNL7VRT)。4 页正文已阅读；已目视核对第 2 页图 1–5、第 3 页表 1–2 与第 4 页断口图 6–7 的页面原图。原始逐试样裂纹长度数据及未压缩显微照片未取得。

## 研究对象与方法

作者研究注塑工艺对预制裂纹 PC/ABS 扩展的影响（PDF 第 1–2 页）。材料为 Cycoloy C1110HF，文中报告 PC/ABS 体积分数 60/40；通过紧凑拉伸试样预裂纹与循环扩展试验，拟合 $da/dN$ 与 $\Delta K$，并观察断口。文章称试验方案基于 ASTM E647-88a 修改，**不能认为已满足现行标准全部要求，也不能假设该金属方法对黏弹塑料的所有适用条件已验证**。

第 2–3 页的实验因子包括充填时间、熔体温度和模温；表 1 的 M260/T2/C80 是相同名义工况：2 s、260°C、80°C。成型、冷却、缺陷及材料状态都可能影响结果，因此这是一组样品的比较，不是可迁移到任意产品的最优工艺窗口。

## 模型和证据

在一定裂纹扩展区间，Paris 型经验关系可写成：

$$\frac{da}{dN}=C(\Delta K)^n,\qquad \Delta K=K_{\max}-K_{\min}.$$

$a$ 是裂纹长度，$N$ 是循环数，$K$ 是应力强度因子；$C$ 的量纲取决于 $n$ 和 $a$、$K$ 的单位。材料应满足所选断裂力学表征和裂纹尺寸条件，适用范围及环境、频率、应力比也要由实验支持。第 3 页表 2 报告 M260 的 $C=2.21\times10^{-4}$、$n=2.54$；表格未直接标出 $C$ 的单位。第 2 页图 2–5 的坐标给出 $da/dN$ 为 mm/cycle、$\Delta K$ 为 MPa·√m；**若表 2 的拟合严格采用这套坐标单位**，则对应 $C$ 的量纲可推为 $(\mathrm{mm/cycle})/(\mathrm{MPa}\sqrt{\mathrm m})^{2.54}$。这是根据图轴及公式的条件推断，不是表格明示的单位；单位体系和原始数据仍需核实，不能直接搬用为产品材料常数。给定固定单位制下，当 $\Delta K$ 翻倍，模型的预测增长率比为 $2^{2.54}\approx5.8$；这仅是幂律的数学示例，不是实测扩大 2 倍的验证。

第 3 页正文称 M260 工况在文中比较中扩展较慢；然而**摘要写的模温 55°C 与第 3 页表 1、正文及第 4 页结论的 80°C 相冲突，且表 1 未列出 55°C**。两者不能同时作为同一试验事实，原因未确认。正文模温部分同时出现“80°C 最慢”和 U 型低点“65°C”的描述，需结合原曲线和原始数据进一步澄清。

## 原图复核：图题、坐标和断口

- 图 2 的图例和正文第 3 页讨论均对应填充时间 T2、T6、T12、T14，但图 2 的图注却写成熔体温度；应依据图例、试验表和正文一起阅读，不能只按图注识别变量。[PDF p.2–3]
- 图 2–5 横轴标示 $\Delta K$（MPa·√m），纵轴标示 $da/dN$（mm/cycle）；图上主要是各条件的拟合线，并没有清晰呈现每个原始测试点、重复次数或误差范围。不同线的次序可能随 $\Delta K$ 改变，比较必须指定共同的载荷范围；不能从图直接推断可重复性或置信区间。
- 图 4 是不同模温的曲线。正文既称 80 °C 工况最慢，又将 U 型低点写为 65 °C；这些表述需要在指定 $\Delta K$ 下核对曲线，并向作者核实原始数据，不能简单挑一个当成已确认最优模温。
- 图 6 和图 7 分别展示 M260 与 M280 工况的代表性断口微观图（标尺 20 μm）。图片支持两幅断口存在形貌差异；其差异是否由特定工艺参数单独导致、能否推广到所有试样，不能由单张图片证明。

## 对本项目的意义与边界

- 裂纹扩展寿命与无裂纹试样的 S–N 总寿命不是同一指标。若产品存在已知裂纹，可考虑 $N=\int_{a_0}^{a_c} da/[C\Delta K(a)^n]$；前提是几何、应力场、初始/临界裂纹和模型适用性均有依据。
- $\Delta K$ 常随着裂纹增长而改变，不能一般化地把它当常数；该积分也不包含未知的起裂寿命。
- 文中未在已核对正文中清楚报告每个工况的重复数、应力比、加载频率及温度历程；需要原始数据或后续核实。材料参数、误差和结果差异不能据此泛化。
- 首版 ODB→pyLife 数据包以本构响应与经过验证的循环数据为中心；裂纹路径和 Paris 模型属于需要独立实验支持的后续分支。

File: docs/obsidian-vault/文献精读/11 聚合物失效模式与频率 — Naga和El-Sayed 2024.md
---
类型: 文献精读
状态: 关键章节已读，图表待复核
zotero_key: DMGUTPFB
doi: 10.1007/s11668-024-01874-1
---
# 聚合物失效模式与频率：Naga 和 El-Sayed，2024

原文：*Fatigue Failure in Polymeric Materials: Insights from Experimental Testing*，[DOI](https://doi.org/10.1007/s11668-024-01874-1) · [Zotero](zotero://select/library/items/DMGUTPFB)。已阅读 PDF 第 1–13 页正文文字及第 14 页参考文献；图 7–13 已核对页面原图，其余图表和引用的二手研究尚未逐项追溯。

## 问题与试验

研究 HDPE 与 PVC 在正平均应力的拉–拉循环下，失效方式如何随应力和频率变化。试样取自 3 mm 片材并沿长度方向打磨（p.7）；频率包括 8.33、12.5、15.5 和 20.5 Hz，HDPE 平均应力为 11、13、15、17 MPa，PVC 为 22、27、32、36 MPa。第 5–6 页说明载荷、循环和温度测量，其中压电传感器仅测载荷变化，平均载荷由另一传感器测量。

## 观察到什么

文章按断口与宏观变形将研究的 HDPE 失效解释为热软化或蠕变主导，未观察到作者所定义的疲劳裂纹模式；PVC 则观察到延性、裂纹扩展和蠕变等模式（p.7–9）。这是对文章**受测样品与工况**的观察，不能推广为所有 HDPE 均不会发生疲劳开裂。

图 12–13 和第 12 页正文展示频率相关的失效模式变化；例如作者描述 HDPE 在 $\sigma_m=13$ MPa、$\sigma_a=6$ MPa 时，高频组出现热软化特征。由图 13 标题可见其将 27 和 10 MPa 都写成 $\sigma_a$；相邻正文写的是平均应力 27 MPa、幅值 10 MPa。此处存在图题标注错误或歧义，应以原始数据核对，不自行删除矛盾。结果部分同时引用先前研究称所测频段对寿命影响很小，这并不证明本次不同模式和频率对所有寿命没有影响。

## 物理关联与复算

对单轴周期载荷，$\sigma_m=(\sigma_{\max}+\sigma_{\min})/2$、$\sigma_a=(\sigma_{\max}-\sigma_{\min})/2$。以文中 HDPE 实例为例：$\sigma_{\max}=19$ MPa、$\sigma_{\min}=7$ MPa；若采用常用定义 $R=\sigma_{\min}/\sigma_{\max}$，则 $R\approx0.368$。论文第 10–11 页对 R 的文字描述和趋势存在不清楚之处；不以本例反推论文实际定义。

对给定、充分近似线性黏弹和稳定温度的正弦应变，单周期耗散密度 $W_d=\pi E''\varepsilon_a^2$，平均耗散功率密度 $\bar q=fW_d$。这说明频率、材料损耗与热交换可能影响温升，但不能单独确定试样温度或失效：仍需考虑材料参数随温度变化、导热和对流。

## 对项目的应用

测试数据至少同时保存 $\sigma_{\max}$、$\sigma_{\min}$、$\sigma_m$、$\sigma_a$、$R$ 定义、频率、环境与试样温度、载荷控制方式和断口/失效类型。若热软化或蠕变占主导，应验证热–力与时间效应，不应仅凭单条 S–N 曲线与 Miner 损伤推断最终寿命。本文并未给出可直接用于 PC/ABS 的 S–N 设计参数。

## 补读图 7–11：恒载蠕变和等寿命图如何衔接

图 7–8 把 $\sigma_a/\sigma_m$ 与失效循环数对应，区分不同平均应力与作者判定的失效模式；图 9–10 将数据整理为均值—幅值平面的等寿命图。不同曲线是对该材料、试样和试验条件下结果的表示；图中曲线不说明目标塑胶已具有相同的均值应力修正规律，也不能由绘制出的线自动获得独立验证或可靠度。

原文第 11 页明确指出图中 $R=1$ 结果来自**恒载蠕变试验**，按 12.5 Hz 下相同持续时间折算成对应的循环数。按常用 $R=\sigma_{\min}/\sigma_{\max}$，当上下限相同且非零时，$R=1$ 意味着应力幅为零，不存在实际的周期反复。文中将恒载时间和“等效循环数”放在同一图中便于对照，但不能把这部分当作真实循环疲劳试验。

**单位示例**：若为对照而规定 $f=12.5$ Hz，$N=200{,}000$ 对应时间 $t=N/f=16{,}000$ s，约 4.44 h。恒载 4.44 h 只有该时间暴露，并未实际完成 200,000 次应力循环。这个计算只解释作者作图的时间换算，不能证明恒载蠕变和循环疲劳的失效机理或寿命相同。

**源内表述有待核实**：PDF 第 10–11 页对 $R$ 及失效模式的叙述存在难以直接互相协调的句子；图 9 的射线标出 $R=0.2,0.5,0.8,1$，对正平均应力与常规定义，它们应分别满足 $\sigma_a/\sigma_m=(1-R)/(1+R)$。例如 $R=0.5$ 对应约 0.333。本文不据此改写作者的失效模式归因；需要逐试样载荷和断口记录确认。图 11 是代表性破坏形貌，对判断宏观裂纹、颈缩和蠕变提供线索，但不能单凭照片排除多种机理并存。

项目试验应保留实际时间、载荷历史与控制方式；恒载数据和循环数据分别标识，比较时列出换算前提。设计以保持、停顿和循环共同作用的模型时，不能把按频率换算得到的等效循环数当作真实雨流循环输入。

File: docs/obsidian-vault/文献精读/12 ABS表面形貌与处理 — Deninno等 2022.md
---
类型: 文献阅读
状态: 正文与重点图像已核，参数适用性待验证
zotero_key: 6N9U5PY8
---
# ABS 和 PC-ABS 表面形貌与处理：Deninno 等，2022

[作者预印本](https://arxiv.org/abs/2209.12533) · [Zotero 条目](zotero://select/library/items/6N9U5PY8)。已读 PDF 第 1–13 页文字，目视核对第 6–9 页图 7–15、表 5 及第 13 页图 18–19：研究化学蚀刻后的 ABS 与 PC-ABS 表面形貌，使用共焦显微镜和扫描电镜，依据 ISO 25178 定义高度、斜率及面积等参数。其主要问题是表面表征与工艺比较，**没有提供本项目所需的疲劳寿命试验或 S–N 曲线**。

第 2 页定义 $S_q=\sqrt{A^{-1}\int_A z^2\,dA}$（在表面高度均值为零的条件下），以及均方根坡度 $S_{dq}$ 和展开面积比 $S_{dr}$。第 9 页尝试在各向同性 Beckmann 法向分布假设下建立 $S_{dq}$ 与 $S_{dr}$ 的关系；作者明确未研究该分布对实测法向数据是否足够吻合，也未给出详细统计检验。因此不能把公式当成所有塑胶表面的普适关系。

对项目的价值是提示记录表面处理、粗糙度测量方法和测量尺度，因为表面状态可能影响裂纹起始；但本文没有定量证明粗糙度与疲劳寿命之间的对应关系。文中比较含六价铬蚀刻，不构成选用该处理的工艺建议；其安全、环保和法规条件不在本文的疲劳结论范围。

## 样本、测量处理与证据边界

论文报告 PC/ABS 分为两类处理，每类按三档浸泡时间分别取样：含六价铬处理是 6、12、18 min，无六价铬处理是 8、15、25 min（表 5）。图 7–10 给出表面高度、斜率和体积参数，附图 18–19 给出 SEM 形貌。两类处理的实际时间并不相同，“Under/Standard/Over”是各自相对档位，不能当作相同绝对时间的单因素对照；每组独立样本数和误差来源需进一步核实。

作者的表面处理流程包括选取视场、滤波、去形状及按标准计算。$S_q$、$S_{dq}$ 等参数受视场、分辨率、滤波和测量位置影响，项目记录应包含仪器、尺度、滤波、去形状方法和具体测点。SEM 图可以说明被观察区域存在孔洞和形貌差异，不能单凭该文断言裂纹起始寿命或胶接强度提高了多少。

## 式 (12) 的假设和单位检查

在作者假定的各向同性 Beckmann 法向分布下，设 $q=S_{dq}>0$，论文写出

$$S_{dr}=\frac{\sqrt\pi}{2}q\exp(1/q^2)\operatorname{erfc}(1/q).$$

文中附录用 $S_{dr}=A_{actual}/A_{projected}-1$ 表示**面积比增量**，无量纲；图 14 的纵轴写成百分数。虚构 $S_{dq}=0.4$，上述式子给约 0.07473，即约 7.47%，两种表示相差 100 倍。$q=0$ 应按光滑极限处理，不能直接对零除；很小的 $q$ 直接计算指数和互补误差函数还可能出现上溢/下溢，应采用数值稳定的方法。

作者明确说明没有检验 Beckmann 分布与这些表面的实际法向分布是否吻合；图 14 的接近不能替代独立统计验证。该关系只是在其模型假设下描述**两个表面形貌指标**，不直接给出疲劳损伤、黏附强度或材料参数。项目需要分别测量真实表面及疲劳行为。

File: docs/obsidian-vault/文献精读/13 热塑性塑料频率与自发热 — Mortazavian等 2015.md
---
类型: 文献阅读
状态: 网页转写部分阅读，待原文PDF核对
zotero_key: V66Q4W65
doi: 10.1002/pen.24124
---
# 热塑性塑料频率与自发热：Mortazavian 等，2015

[DOI](https://doi.org/10.1002/pen.24124) · [大学研究成果页](https://digitalcommons.memphis.edu/facpubs/14634/) · [网页转写文本](https://www.academia.edu/12797821/Effect_of_cycling_frequency_and_self_heating_on_fatigue_behavior_of_reinforced_and_unreinforced_thermoplastic_polymers) · [Zotero](zotero://select/library/items/V66Q4W65)。**未获得原文 PDF，网页文本存在双栏混排、公式和符号损坏，不能算作已完成全文精读。** 当前使用论文摘要、实验方法和结论可辨部分，数值与图表待原文核验。

## 研究问题和可辨的试验范围

作者比较两种未增强与两种短玻纤增强热塑性材料在不同循环频率下的疲劳和表面温升。大学成果页摘要给出：载荷控制，包含 $R=-1$ 和 $R=0.1$，试验温度 23°C 与 125°C，频率覆盖 0.063–20 Hz，并比较相对于注塑流动的不同方向。网页转写显示试样包含聚丙烯体系及短玻纤 PBT、PA6 体系；**不能把这些条件或拟合结果视为 PC/ABS 参数**。

研究把表面温度变化与频率、应力和材料联系起来，并分析阶梯变频试验。它提示试验频率对速率强化与自发热可能同时有影响，而频率效应方向不应凭单一案例预设。网页转写中的作者结论对某些试验观察到温升伴随寿命降低；由于原图和试验重复尚无法核对，这里不引用固定临界温升或通用临界频率。

## 为什么对 SOP 有用

1. 记录表面测温方法及发射率标定；表面温度不一定等于试样内部最高温度。
2. 记录注塑方向、试样几何和散热条件；临界温升、临界频率或经验系数不是可直接跨几何和材料迁移的常数。
3. 作者讨论使用每周期滞回能量乘频率表示单位时间耗散的相关性。相关关系与特定热交换边界下的模型拟合，不等于证明所有耗散瞬间转化为热，也不能替代热平衡验证。
4. 下一步取得 PDF 后核对图表、原始材料牌号、每种测试的频率与温度组合、重复数和模型误差；当前不得以本条替代完整论文精读。

File: docs/obsidian-vault/文献精读/14 CFRP熵损伤与载荷顺序 — Deng等 2023.md
---
类型: 文献精读
状态: 正文已读，部分图表待复核
zotero_key: QT7KQ34U
doi: 10.3390/ma16186120
---
# CFRP 熵损伤与载荷顺序：Deng 等，2023

论文：*Micro-Scale Numerical Simulation of Fatigue Failure for CFRP Subjected to Multiple-Amplitude Cyclic Loadings Based on Entropy Damage Criterion*。[全文及 DOI](https://doi.org/10.3390/ma16186120) · [Zotero 条目与 PDF](zotero://select/library/items/QT7KQ34U)。已读出版商 HTML 正文与对应 PDF 文字；第 10 页图 7–8 和第 12 页图 9–10 已目视核查，微观损伤云图和表格细节待复核。

## 研究问题与模型

作者用 Abaqus/Standard 2020 的 UMAT，探讨单向 CFRP 在低→高（L–H）与高→低（H–L）两级载荷下的树脂损伤。研究对象是**碳纤维与聚合物基体共同构成的微观单胞**，不是注塑 PC/ABS 宏观件。第 6 页：单胞尺寸约 $39\times39\times0.3\,\mu m$、37 根直径 6 μm 的纤维、约 56% 纤维体积分数；网格 18,122 个 C3D8 单元。纤维假定为正交各向异性弹性，基体采用15支路黏弹/黏塑性与熵损伤；损伤加速参数用于降低计算成本。

## 公式及假设

作者以总应变分解 $\varepsilon=\varepsilon^{ve}+\varepsilon^{vp}$，在其等温简化下，将不可逆熵生成近似为 $s=\int_0^t(\sigma:\dot\varepsilon^{vp})/T\,dt$，再用 $D=(s/s^f)D_{cr}$ 关联损伤（第 3–4 页式 1、9–11）。$T$ 为绝对温度，$s^f$ 是单位体积断裂熵；文中假设它与载荷条件无关。该简化忽略其他熵产生项，且文中明确自发热与热传导留待后续；它不是完整的热—力耦合疲劳模型。

## 图表、结果与反证

第 10 页图 7：低级 64 次、高级 15 次后，该模型选定的最先完全损伤单元达到 $D_{cr}=0.25$，总计 79 次；图 8 高级 15 次、低级 59 次，总计 74 次。$(79-74)/79\approx6.3\%$，这个分母按作者选择的低→高结果计算。图中的红线是模型损伤，不是实测裂纹长度；不同工况达到阈值的绝对值不应视为实验寿命。

第 12 页图 9–10 及第 11 页文字：作者比较两种其他模型，对低→高分别报告80、77次，对高→低报告81、85次，与熵模型的顺序趋势相反。其不同损伤变量定义与阈值也不完全相同，不能仅凭曲线的相近程度证明某一模型正确。作者明确建议进一步研究和实验。文中指出此前有关模型的实验比较主要针对单调载荷；本篇两级载荷结果主要是数值比较。

## 对项目的启示

- 试样应先测同一应力范围和平均应力下的低→高、高→低及重复数；两种序列尽量保持相同计数，再与 Miner 等候选模型比较。
- 粗略套用线性 Miner 的不足并不自动证明熵模型预测正确，更不能把 6.3% 当成 PC/ABS 的修正值。
- 纤维/基体界面、热固性树脂、模型尺度、所选损伤阈值及人为加速均决定适用边界；转向热塑性注塑件前应重新标定并验证。
- 与 [[03 熵损伤与变幅载荷 — Li等 2024]] 对照阅读：前者是纤维及树脂组成的微观单胞，后者是基体单元的多级及停顿模拟；两者都不替代目标产品的独立实验。

File: docs/obsidian-vault/文献精读/15 聚酰亚胺黏弹损伤与保载 — Sato等 2021.md
---
类型: 文献阅读
状态: 网页全文文字部分阅读，PDF及图表待核
zotero_key: X2VJRLD8
doi: 10.1016/j.compositesa.2020.106178
---
# 聚酰亚胺黏弹损伤与保载：Sato 等，2021

论文：[Residual strength prediction for unidirectional CFRP using a nonlinear viscoelastic constitutive equation considering entropy damage](https://doi.org/10.1016/j.compositesa.2020.106178) · [Zotero](zotero://select/library/items/X2VJRLD8)。论文为开放获取；本次读取了 [ResearchGate 显示的公开全文转写](https://www.researchgate.net/publication/347935075_Residual_strength_prediction_for_unidirectional_CFRP_using_a_nonlinear_viscoelastic_constitutive_equation_considering_entropy_damage) 中的方法、参数、结果与结论。由于 PDF 当前未取得、网页公式编码不完整且图像未逐图核验，不能称为完整图表精读。

## 研究路径

作者以 TriA-X 聚酰亚胺树脂为基体，通过不同温度及应变速率下的单轴拉伸试验拟合非线性黏弹/黏塑参数与断裂熵，再将模型用于单向 CFRP 代表体元。数值案例先加载，再恒应变保载，最后恢复拉伸；作者用单向耐热 CFRP 的三点弯曲试验观察保载后的剩余强度变化。

网页方法文字给出的数值案例为：300 K 下加载至应变 0.00415，然后在 523 K 保持 9 小时，再回到 300 K 继续拉伸。试验每个条件报告5次，弯曲跨距80 mm；这是一种特定热固性树脂复合材料的高温保载问题，不是常温 PC/ABS 周期疲劳试验。

## 证据与边界

作者报告分析与实验均出现保载后强度下降的趋势，但明确指出试样个体差异及数值拉伸分析与三点弯曲试验的差异使当时难以做定量比较；结论称模型对剩余强度的支持是**定性**的，定量评估和其他工况需要后续工作。不能把这篇称为对复杂变幅疲劳寿命的定量验证。

保载期间总应变不变并不代表材料内部不发生松弛或黏性过程。对本项目的可迁移问题是：在实际工况含预紧或停顿时，除了循环数，还需要记录真实保持时间、温度与材料状态；再用目标材料试验决定是否需要更复杂的模型。

同一研究链可对照 [[14 CFRP熵损伤与载荷顺序 — Deng等 2023]] 与 [[03 熵损伤与变幅载荷 — Li等 2024]]。这三篇材料、模型尺寸和载荷不同，不共享可直接移植到 PC/ABS 的寿命系数。

File: docs/obsidian-vault/文献精读/16 循环蠕变与能量疲劳准则 — Raphael等 2019.md
---
类型: 文献精读
状态: 作者存档正文重点已读，原图待核
zotero_key: DLNVAAE9
doi: 10.1016/j.ijfatigue.2019.06.003
---
# 循环蠕变与耗散能：Raphael 等，2019

原文：Raphael 等，*A mixed strain rate and energy based fatigue criterion for short fiber reinforced thermoplastics*，[DOI](https://doi.org/10.1016/j.ijfatigue.2019.06.003)，[作者机构存档页面](https://sam.ensam.eu/handle/10985/16455)，[作者存档 PDF](https://sam.ensam.eu/bitstream/handle/10985/16455/I2M_IJF_2019_SAINTIER?isAllowed=y&sequence=7)，[Zotero](zotero://select/library/items/DLNVAAE9)。通过公开索引阅读了作者存档的材料与方法、结果、模型和结论文字；图表原始图像、逐试样数据和全部参考文献尚未完整复核。本机直接下载机构 PDF 返回 403，Zotero 条目目前没有 PDF 附件；不能声称已下载或逐图精读。

## 问题与材料

作者研究均值应力和纤维取向对短纤增强热塑性材料的疲劳影响，尝试用循环平均应变增长率和循环非弹性能将不同工况关联起来。材料为注塑 PA6.6、30 wt% 短玻纤，试样沿流动方向 0°、45°、90° 取向；这是**增强聚酰胺，不是未增强 PC/ABS**。

正文报告两组设备：强制对流试验 207 件，$R=-0.5$ 至 0.7、3 Hz；另一组自然对流 62 件，$R=0.1$、多数 3 Hz，部分高应力试验用 0.5 Hz。材料调湿、设备、对流和频率需同时记录；环境为约 23°C、50% 相对湿度，试样表面温度通过热像监测。两组试验不只改变一个变量，不能单独归因于冷却方式。

## 试验量：为何不能只看一条应力–寿命曲线

作者按每周期最大/最小应力与应变定义表观模量：

$$E_{app}^{(i)}=\frac{\sigma^{(i)}_{max}-\sigma^{(i)}_{min}}{\varepsilon^{(i)}_{max}-\varepsilon^{(i)}_{min}}.$$

它是循环上下限形成的**割线指标**，不是自动等于某个瞬时切线模量或纯粹的损伤变量；文章也提醒基体黏弹性使模量下降与损伤的对应关系不唯一。作者还记录循环平均应变和按其定义计算的非弹性能，观察其随循环数变化。

## 模型及适用边界

文中给出两个经验分支：一支与循环平均应变增长率相关，另一支与循环非弹性能相关；随后以两者最小值或平滑权重构造混合寿命预测。写成形式化关系：

$$N_f^I=A\left(\frac{\dot\varepsilon_{cycl}}{\dot\varepsilon_0}\right)^n,\qquad
N_f^{II}=B\left(\frac{W_{an}}{W_0}\right)^m.$$

$\dot\varepsilon_{cycl}$ 的“点”在论文语境中是**每循环平均应变增长率**，不能不经频率转换就当作每秒应变率；$W_{an}$ 是论文规定的循环非弹性能密度。$\dot\varepsilon_0,W_0$ 为归一化参考量；具体数值、能量计算区域及单位应按原文公式排版和原始数据再核查。文中拟合参数是该材料和试验条件的经验参数，不应移植到目标 PC/ABS。

作者报告混合准则对所示数据的关联效果较好，也比较了不同规模的参数识别数据集。**关键限制**：图 13 标注循环应变增长率取自 $N_f/2$，即需要知道或估计失效寿命中点。用整段已失效试验提取该指标后再估计同一试样的寿命，属于事后关联；若用于事先未知寿命的设计，必须说明如何从早期测量或经验证的材料演化模型获得该量，并用真正独立的试样/零件前瞻验证。论文也指出数值获取这一指标可能耗费计算，缺口和多轴情况留待进一步研究。

## 对项目的行动

1. 拉–拉、预紧或保载下，除了应力幅，还测量并记录每周期平均应变及温度；若持续累积，检验循环蠕变/功能变形是否控制失效。
2. Abaqus 输出若缺少循环应变历史和材料状态，就不能凭一个静态应力云图构建该准则；如需研究其演化，必须在可承受计算成本内验证代表循环、状态推进和温升。
3. 先用与目标塑胶匹配的试验评估基线 S–N/Miner；在顺序、保载、平均应力等效应超过预设误差时，再把循环蠕变和能量型方法作为研究候选。不能将本文系数视为 pyLife 内置 PC/ABS 材料模型。

File: docs/obsidian-vault/文献精读/17 短纤热塑性塑料疲劳准则比较 — Santharam等 2020.md
---
类型: 文献精读
状态: 作者稿重点章节已读，部分图表待核
zotero_key: 8B3V5B4H
doi: 10.1016/j.ijfatigue.2020.105574
---
# 短纤增强塑料的疲劳准则：从 480 次试验能得到什么？

Santharam 等，*Fatigue criteria for short fiber-reinforced thermoplastic validated over various fiber orientations, load ratios and environmental conditions*。[DOI](https://doi.org/10.1016/j.ijfatigue.2020.105574) · [HAL 作者稿](https://hal.science/hal-03270375/file/Santharam_IJF.pdf) · [Zotero](zotero://select/library/items/8B3V5B4H)。已将 HAL 作者稿附到 Zotero 条目；文件共 44 页（含 HAL 封面）。本次核读 PDF 第 2–12、25、29、34–38 页文字，并目视核对第 10 页试验矩阵和第 11 页图 4；其他图表、公式和数据仍须复核。PDF 页码比稿件正文印刷页码多 1。

## 研究问题与试验对象

研究注塑 PA66 GF50（50% 质量分数短玻纤）的疲劳准则，不是未增强 PC/ABS。作者报告 480 次单轴拉压疲劳试验，试样取向为相对注塑流动方向 0°、45°、90°；载荷控制、3 Hz。试验环境不是完整温湿度正交设计：

| 环境 | 测试的载荷比 $R$ | 取向 |
|---|---|---|
| 80°C、50% 相对湿度 | 0.7、0.5、0.3、0.1、−0.2、−0.5 | 各有 0°、45°、90° |
| 23°C、80% 相对湿度 | 0.1、−0.2、−0.5 | 各有 0°、45°、90° |

作者称每种组合约 20 次不同应力幅试验；该表没有给出每个单一幅值下的具体重复数，不能解释为每个幅值都有 20 次重复。[PDF p.7–10, Table 1] 温度与湿度成对变化，不能只凭两环境比较分别识别温度和湿度的独立影响。

DIC 在 20 mm 标距内求表面应变平均，部分试验采用 12 mm 引伸计；红外相机监测试样表面温度，作者报告温升小于 10°C。[PDF p.9–10] 这不等于温度完全恒定，也不等于内部温度均匀。文中称每个记录回线约 170 个点；对本项目而言，这只是一个试验的数据采样例子，不是所有 ODB 历程的通用采样标准。[PDF p.11]

## 物理量与疲劳模型

作者把每循环平均应变 $\varepsilon_m$ 随循环数的变化率定义为

$$\dot\varepsilon_m=\frac{d\varepsilon_m}{dN},\qquad W_{cr}=\sigma_m\frac{d\varepsilon_m}{dN},\qquad W_h=\oint\sigma\,d\varepsilon.$$

这里 $\dot\varepsilon_m$ 的分母是循环数而不是秒；$W_{cr}$ 是作者构造的循环蠕变能量密度指标，$W_h$ 是应力–应变闭合回线面积。循环回线若没有闭合，需要说明循环切分和计算约定；这些量不能简单等同于全部转化为热的能量。[PDF p.11–12]

文章比较应力型、单变量和耦合变量准则，作者报告混合循环蠕变能与循环能的候选模型在所示数据上覆盖较高比例的三倍寿命散布带。[PDF p.5–6, 34–38] **三倍带不是误差为 3%**：预测与实测可能相差约 3 倍；而在已用于拟合或筛选的同一数据库上得到的覆盖率，不能自动当成独立零件的预测成功率。

部分模型使用寿命中点 $N_f/2$ 的应变增长或能量指标。[PDF p.3, 29] 事先不知道失效寿命时，不能直接用实测寿命中点作为模型输入；应事先规定可测早期指标或经过验证的状态推进方案，并用完全独立的试样/零件前瞻检验。

## 图文不一致与证据边界

PDF 第 11 页图 4 的图内标注为 RH50%、80°C，而图注写 RH50%、23°C；两处不一致，暂不能确定哪个温度对应该图。其他试验矩阵仍以第 10 页表 1 与正文为准；未经原始数据或作者说明，不用图 4 来确定温度依赖的定量结果。

作者强调黏弹性、塑性和损伤都可能影响循环割线刚度；单看模量下降不能唯一识别损伤机理。该研究为本项目提供多因素试验、循环应变与能量数据组织方法，不验证 PC/ABS 参数、壳体模型或实际部件寿命。

File: docs/obsidian-vault/文献精读/18 频率与自发热实验 — Mortazavian 2015博士论文.md
---
类型: 文献精读
阅读范围: 第7章正文PDF第289–298页，图注第299–310页；图7-1和7-7已目视核对
zotero_key: RCK3VNCX
---
# 频率与自发热实验：Mortazavian 2015 博士论文

> **先读这里**：该研究说明如何设计频率与温升试验，以及如何解释热耗散。材料为短玻纤增强 PBT 和 PA6；结论不能直接作为 PC/ABS 的参数。博士论文与 [[13 热塑性塑料频率与自发热 — Mortazavian等 2015|同作者2015年期刊论文]] 是独立出版物，后者全文仍未取得。

## 来源与阅读范围

Seyyedvahid Mortazavian, *Fatigue Behavior and Modeling of Short Fiber Reinforced Polymer Composites*, University of Toledo 博士论文，2015。[OhioLINK 条目及全文](https://etd.ohiolink.edu/acprod/odb_etd/etd/r/1501/10?p10_accession_num=toledo1437787779)。Zotero 条目 `RCK3VNCX`，已附全文。本笔记阅读了第7章正文（PDF第289–298页，印刷页249–258）与图注（PDF第299–310页）；已目视核对图7-1和图7-7，其余图像和原始数据未逐一核对，不代表全篇精读。

## 研究问题与方法

作者研究 30 wt% 玻纤 PBT 和 35 wt% 玻纤 PA6 的加载频率、表面温升与疲劳寿命。除恒频疲劳对照外，在固定应力水平和应力比下逐级提高频率：每一级加载到表面温度稳定后停机，待温度回到室温，再进入更高频率。不同频率步骤可能使用同一试样，不能当作相互独立试样。温度稳定数据与恒频试样接近中寿命时的温升进行了对照（PDF第293–294、305页）。

## 结果与证据边界

- 室温、纵向 PBT、$R=-1$：各寿命等级选用不同基准频率，频率加倍或减半时作者报告寿命变化小或不明显，所测表面温升低于 10 ℃。同材料 $R=0.1$ 的另一对条件下，20 Hz 相对 6 Hz 出现超过 10 ℃ 的温升和超过 5 倍的寿命降低（PDF第290–291页）。
- 室温、纵向 PA6、$R=-1$：各寿命等级的基准频率不同，加倍时作者报告温升增加、寿命明显下降；4 Hz、应力幅 50 MPa 的例子表面温升达到 87 ℃（PDF第291–292页）。这些是特定试样和工况的观察；不构成所有塑料通用的 10 ℃ 阈值，也不能只凭频率变化证明温升是寿命变化的唯一原因。
- 图7-7将逐级试验结果与恒频试样接近中寿命的温升作比较：空心符号为恒频试验，实心符号为阶梯试验。部分点接近，但也有明显差异；不能笼统描述为所有点均吻合，更不能证明先前循环对所有材料和寿命均无影响。

## 图表复核：怎样避免误读

- **图7-1（PDF第299页）**按材料、方向、应力比与应力幅分组，纵轴为对数寿命；柱上括号中的温度是温升。PBT 的 $R=0.1$ 对照中，6 Hz 和20 Hz 分别标注约2 ℃和10.7 ℃温升。图中部分组合只有很少柱条，且不是所有柱都标温升；不能据此推断群体寿命分布或全部样本热状态。
- **图7-7（PDF第305页）**分别展示 PBT/PA6、纵向/横向和不同应力幅下的稳定表面温升随频率变化，空心点是接近中寿命时的恒频数据。不同应力幅对应不同趋势；作者给出的近似线性关系适用于各自试验数据，不能把一条线跨材料、应力水平及散热条件外推。

## 数学模型：耗散功率与稳态温升

论文式(7.1)使用经验关系：

$$\Delta T=B f w,\qquad w=\oint\sigma\,d\varepsilon.$$

$w$ 为每周期单位体积滞回耗散，单位 J/m³；$f$ 为 Hz，$fw$ 为平均耗散功率密度 W/m³；因此 $B$ 的量纲为 K·m³/W。该式适合试验范围内的稳态相关性，不能自行外推至热失稳、不同试样尺寸或不同散热条件。$B$ 是拟合系数，反映试验条件，不能把论文表格数值直接当 PC/ABS 固有材料常数。

**重要测量细节**：频率阶梯试验未同步测量应变。作者通过另外的阶梯变形试验建立滞回面积与应力幅关系，再估算频率试验的 $w$（PDF第295页）。这不是同一时刻对每个频率试样直接测得完整滞回环。作者报告模型比较的多数误差在 ±2 ℃ 以内、约90%在 ±1 ℃ 内（PDF第297页）；正文未证明这是独立留出样本的前瞻验证。

## 如何用于本项目

1. 对目标材料和注塑工艺分别选至少两个频率，固定应力比、波形、环境及试样方向，记录每个试样的表面温度随时间、寿命和失效模式。
2. 若要区分速率效应与自发热，增加可控温或散热对照，并同时测量力、变形及温度；对照不能只比较名义频率。根据仪器与正式试验规范确定采样和重复数。
3. 当温升显著时重新检验恒温 S–N 曲线能否使用；必要时研究热-力耦合。若采用经验温升模型，需用目标试样重新标定并独立验证。详见 [[材料试验与疲劳标定 — 可执行方案]]。

File: docs/obsidian-vault/文献精读/19 自发热与疲劳寿命原始实验 — Katunin 2018.md
---
类型: 文献精读
阅读范围: PDF第1–6页正文；图2和表1原图
zotero_key: JFCEXTQL
---
# 自发热与疲劳寿命：Katunin 2018 原始实验

Katunin, A. “Fatigue of polymeric composites during stationary and non-stationary self-heating”, *Composites Theory and Practice*, 18(1), 19–24 (2018). [期刊全文](https://kompozyty.ptmk.net/pliczki/pliki/4_2018_t1_Katunin.pdf)；Zotero `JFCEXTQL` 已附PDF。未找到可确认 DOI，不自行编造。正文文字已读、图2和表1目视核对，其余图及原始数据尚未核验。

## 问题和试验

14层单向玻璃纤维/环氧板，2.5 mm 厚，试样宽10 mm、长100 mm、有效长度40 mm；振动加载30 Hz。每个标称稳定温度 30、35、40、45、50、55 ℃设5个试样，调整加载使表面最高温度达到各目标后加载至破坏。红外2帧/秒，力与振动2 kHz；温度是表面最大值，最高位置靠近夹具。作者把第二阶段升温低于1 ℃/3000循环（在30 Hz下100 s）作为其稳定性的操作性判据；这不是通用的无损伤判据。（PDF第2–3页）

## 图、表和原文的关系

图2的图例表示6个**标称目标组**；每组显示多条曲线。表1给出作者报告的平均破坏循环数：30 ℃组317,767，35 ℃组169,233，40 ℃组67,807，分别属于不同温度目标对应的加载条件，不能看作单纯温度控制试验。表中的数是组均值，不是单个样本或置信区间；该文并未给出这些组的原始逐样本载荷与完整统计离散，不能据此推断普适修正系数。（PDF第3–4页图2、表1）

正文还提到接近30 ℃的曲线相差约3 ℃时寿命可相差两倍或更多，且指向红色曲线；这可能是**30 ℃标称组内不同曲线的实际温度差**，而不是独立的33 ℃标称组。2019综述将它写为30 ℃至33 ℃；标称组图例未列33 ℃本身不足以证明图文矛盾。原论文此处指向“图3”，但含这些温度曲线的是图2，图3是热像；该图号引用亦不清楚。没有逐样本原始温度和载荷，不能确认该3 ℃对比的具体试样、精确温度与差异原因。

## 项目启示与边界

温度平台期间仍需监测累积损伤；试验记录应包含载荷、频率、温度位置与历史、失效模式和逐试样数据。为了判断温度本身的影响，需另设受控温度或散热对照，同时控制或测量力学状态。该实验材料、夹具和边界均不等于注塑 PC/ABS，数据及稳定判据不得直接迁移。对应综述和其他方法比较见 [[07 聚合物自发热与损伤判据 — Katunin 2019]]。
