Repository: keylliucong/plastics-fatigue-abaqus-pylife

# 塑胶件疲劳仿真：Abaqus + pyLife

面向塑胶件疲劳分析的方法研究与工程实施项目，不限定PC/ABS。当前已完成文献归档、方法导读与项目专用AI技能安装；尚未建立并验证具体零件的疲劳模型。

## 当前内容

- 36条文献、标准与官方技术文档，包含原始PC/ABS案例和通用聚合物方法。
- 12份已获取的PDF，按Zotero条目去重；54个项目技能目录（含Nature共享支持包）。
- Zotero中文评注、DOI清单、BibTeX和PDF校验清单。
- 四套技能来源：Ohmframe Abaqus AI Skills、jasonanewcoder Abaqus Skills、Nature Skills、Science Superpowers。

本仓库默认用于私人研究归档。论文全文保留原有权利；第三方技能保留各自许可证，不能以本项目名义重新授权。

## 从这里开始

0. 查看[完整技术路线与实现接口](docs/technical-route.md)：本构/工况、Standard或Explicit、材料点历程、pyLife、验证与程序模块。
   - [图形路线 PNG](docs/assets/technical-route.png) / [可编辑 SVG](docs/assets/technical-route.svg)。

File: docs/obsidian-vault/文献精读/20 PC-ABS黏弹实验与Maxwell模型 — Yin和Wang 2012.md
---
类型: 文献精读
阅读范围: 网页索引的论文正文文本；原PDF下载被拒绝，图像未核
zotero_key: HSCSTRHV
doi: 10.4028/www.scientific.net/AMM.157-158.1186
---
# PC、ABS和PC/ABS的黏弹实验：Yin与Wang 2012

Yin, Z. N. and Wang, T. J., *Investigation of Viscoelastic Deformation and Constitutive Modeling of PC, ABS and PC/ABS Alloys*, 2012, 157–158, 1186–1189. [DOI](https://doi.org/10.4028/www.scientific.net/AMM.157-158.1186)；[可检索的正文索引](https://citeseerx.ist.psu.edu/document?doi=a8ad6ab1e8fbee09566f2d9212ab7c44fac84009&repid=rep1&type=pdf)。Zotero `HSCSTRHV` 已有条目。此次读取索引中的论文正文文字；下载 PDF 和图像核验返回403，故图表数值及公式排版未目视核对，不称为已获取全文附件。

## 问题、材料和方法

作者研究材料比例对储能、损耗和松弛响应的影响，比较纯PC、纯ABS及 PC/ABS 60/40、50/50、40/60；试样由4 mm厚板制备。正文报告 DMA 在95 ℃、振荡位移幅值15 µm、频率0.01–200 Hz，另在95 ℃下施加0.1%静态应变做松弛试验。该论文文字未充分报告此处所需的加载斜坡、逐试样离散和独立验证；不能推断材料牌号或试样制备与实际项目等同。

## 建模方法与证据

作者用一维广义 Maxwell 型模型表达松弛模量：

$$E(t)=E_e+\sum_i E_i e^{-t/\tau_i}.$$

$E_e$ 为公式定义的长时间平衡项，$E_i$ 和 $\tau_i$ 为支路模量和时间常数。论文报告拟合参数，并比较从 DMA 储能与损耗模量估算的松弛响应和静态试验。作者指出，直接使用所引用的 Ferry 近似时，ABS及PC/ABS 的结果与静态试验不理想；加入随配比变化的经验修正后改善。该系数来自同篇数据的修正和比较，不能据此认定它在其他牌号、频率或温度下通过独立验证。文字提到的配比趋势也需在检查图像、试验误差和样本后再进行定量使用。

理论上可由给定的广义 Maxwell 模型推导 $E'(\omega)$、$E''(\omega)$ 并同时对时间域和频域进行拟合验证；这不意味着任何有限频带的经验变换都能准确外推到所有时间。文中曲线轴写作“Frequency ω (Hz)”；应区分频率 $f$（Hz）与角频率 $\omega=2\pi f$（rad/s），在复现公式前向原始上下文确认符号定义，不能将二者数字无条件互换。

## 对本项目的价值和边界

1. 这是一篇**直接涉及 PC/ABS 的材料响应研究**，提供“DMA＋松弛测试＋本构模型”互相对照的阅读范例；它不是疲劳寿命试验，不能给出项目的 S–N 曲线。
2. 论文给出的是一维拉伸松弛模型量，不可把表中 $E_i$ 当作 Abaqus 三维归一化剪切 Prony 系数；单独 $E(t)$ 不能唯一确定时间相关剪切与体积响应。见 [[线黏弹本构与耗散 — 推导和标定]]。
3. 95 ℃的材料响应不能直接代表室温或变温零件。即使拟合公式写有 $t\to\infty$ 项，也必须用足够长的实验时间和独立验证判断该参数是否可识别；不能把拟合值自动当长期服役实测值。
4. 未获原图、试验原始数据及附件；具体参数、Ferry 近似系数和拟合误差在原文图表复核前均不用于产品模型。

File: docs/obsidian-vault/文献精读/21 PC-ABS加载频率与热软化 — Lee等 2026摘要核查.md
---
类型: 文献摘要核查
状态: 未取得全文，不能称为精读
zotero_key: 3V3WWBZN
doi: 10.1016/j.ijfatigue.2026.109678
---
# PC/ABS 加载频率与热软化：Lee 等 2026 摘要核查

Lee 等，*Interaction between strain-rate strengthening and thermal softening in fatigue behavior of PC/ABS blends*, International Journal of Fatigue 210 (2026), 109678。[出版社摘要与题录](https://doi.org/10.1016/j.ijfatigue.2026.109678)；[作者单位题录](https://research.knu.ac.kr/en/publications/interaction-between-strain-rate-strengthening-and-thermal-softeni/)。Zotero `3V3WWBZN` 已有题录，未有全文附件。本页仅根据摘要和出版社公开片段，尚不能核查试验完整矩阵、原始曲线、样本数、阈值定义、误差及验证方法。

## 摘要报告什么

作者研究标称 PC/ABS 质量比50/50与75/25、$R=0.1$ 的循环试验，报道3 Hz 与15 Hz间频率变化，以及85 ℃条件下的疲劳行为。摘要称在所研究条件下频率增大对应所定义的疲劳极限提高约33%，作者归因于应变率强化；另一方面，高应力水平可出现显著自发热，85 ℃条件的疲劳阻力降低。摘要同时报告不同应力水平下的断口形貌差异。

这些是**作者摘要层面的结果和解释**：未取得全文前，不能明确该33%适用于哪个配方和所有应力水平，也不能核查失效/停机判据、样本离散、温升和因果辨识。摘要中的“疲劳极限”是作者特定试验和判据的名称，不等于所有塑料具有无限寿命，更不能将33%当目标材料修正系数。

## 与其他文献如何一起理解

[[18 频率与自发热实验 — Mortazavian 2015博士论文|Mortazavian 博士论文]]在特定玻纤增强PBT和PA6条件下报告频率提高伴随温升和寿命下降。两者材料、配比、加载与衡量指标不同，不能将“频率一定提高寿命”或“一定降低寿命”当作通用规律。频率可能同时改变材料速率响应与耗散/温升，其净效果必须在目标工况测试；仅凭两篇研究对照也不能单独证明每一种机制的因果贡献。

## 应如何安排项目试验

固定牌号、制程、取向、试样、应力比和波形，采用多个应力水平及频率；记录逐试样温度历程、力和变形、循环数、停机原因与断口。增加受控温度或散热对照，检查频率变化是否伴随温升和失效模式变化；在此基础上选用工况匹配的材料曲线。具体方案见 [[材料试验与疲劳标定 — 可执行方案]]。若全文不可得，摘要不能代替对试验设计与数据的完整核验。

File: docs/obsidian-vault/文献精读/22 PC-ABS动态拉伸与本构反演 — Zhou等 2024.md
---
类型: 文献精读
阅读范围: 出版社网页正文方法、结果与结论；图表图像未逐一核对
zotero_key: 9IVU6A2Q
doi: 10.3390/ma17081728
---
# PC/ABS动态拉伸与本构反演：Zhou 等 2024

Zhou, J.; Xia, Z.; Ma, D.; Wang, H. *Study of Dynamic Failure Behavior of a Type of PC/ABS Composite*, Materials 17 (2024), 1728. [出版社开放全文](https://www.mdpi.com/1996-1944/17/8/1728) · [DOI](https://doi.org/10.3390/ma17081728)。Zotero 条目 `9IVU6A2Q` 已添加。阅读范围：出版社网页的方法、结果和结论文字；图表原图尚未逐一核对。PDF 自动下载未成功，Zotero 尚无 PDF 附件。

> **用途**：这是单次拉伸和冲击研究，说明某一 PC/ABS 的速率、温度、反演标定和动力失效；**不是循环疲劳试验**，不能由其本构或断裂应变直接得到 S–N 曲线。

## 问题、材料与试验

作者针对牌号 TC-45M 研究温度与应变率对拉伸及穿透失效的影响。论文表1列出标称应变率 0.01、1、10、100、1000 s⁻¹，以及238.15、273.15、293.15 K环境条件；应以原文表格核查每个组合和设备限制，不能自行假定形成完整正交矩阵。正文说明每个拉伸工况有3次重复；代表性曲线见图3–5。另有100×100×3 mm板的冲击穿透试验，高速摄影记录过程。三次重复说明做了有限重复，不足以自动证明疲劳寿命尾部统计。

## 本构模型和标定链

作者选用 Johnson–Cook 型经验塑性模型，以应变硬化项、速率项和温度项相乘。按论文式(1)的符号：

$$\sigma=(A+B\varepsilon_p^n)\left(1+C\ln\frac{\dot\varepsilon_p}{\dot\varepsilon_0}\right)\left[1-\left(\frac{T-T_0}{T_m-T_0}\right)^m\right].$$

$\varepsilon_p$ 为等效塑性应变，$\dot\varepsilon_p$ 为其速率，$T$ 为温度；$A,B$ 为应力量纲，$C,n,m$ 无量纲。上式是原研究所用的经验表达，带有特定参考温度、速率及温度范围；对 PC/ABS 这样的共混物，$T_m$ 在模型中的定义和选取须查看原始方法及所用软件约定，不能凭名称直接当作所有组分的统一实测熔点。

作者先根据不同温度及速率的拉伸曲线给出初值，再通过 Abaqus 试样模型调整参数，对比力–位移响应；文中另以高应变率拉伸、断裂形貌和板冲击进行比较。未加入失效判据的模型不能自动再现曲线断裂后的骤降。论文所述高应变率比较有助于检查其模型在所测工况的适用性；需进一步核对哪些试验真正未参与参数、失效应变及热参数的选择，不能仅凭“验证”标题认定完全独立。

## 结果和边界

- 作者报告在所测试条件下，屈服应力随温度升高降低，随应变率增大而升高；这是特定材料和测试窗口内的观察，不是所有 PC/ABS 的统一定量规律。
- 高速拉伸分析考虑了温升；表3中的试样温度分别是**仿真和理论计算值**，不能误写为直接测得的温度。热软化、边界散热和绝热近似仍需相应证据。
- 拉伸试验中，局部断裂应变通过截面面积变化给出 $\varepsilon_{tr}=\ln(A_0/A)$；局部颈缩状态的这一量不是工程应变、也不是疲劳寿命。
- 文章报告网格调整后结果变化不明显，但若缺少网格尺度、误差和断裂能正则化证据，不能把它扩展成所有损伤局部化问题都已网格客观。

## 对项目的启示

先用多温度、多速率试样检验是否需要速率相关塑性，再分别比较力–位移、局部应变、温度和失效模式；把标定与独立工况明确分组。若研究目标是长期循环、松弛和残余变形，必须追加对应试验与模型；单次冲击的 Johnson–Cook 参数不应代替黏弹模型或疲劳参数。参见 [[塑胶本构关系说明 — 从文献到Abaqus建模]] 和 [[材料试验与疲劳标定 — 可执行方案]]。

File: docs/obsidian-vault/文献精读/23 循环加载后的PC-ABS拉伸与局部变形 — Fang等 2008.md
---
类型: 文献精读
状态: 已读高校索引正文；原PDF与图表待核
zotero_key: LU7DYX7X
doi: 10.1016/j.polymdegradstab.2008.05.022
---
# PC 和 PC/ABS 循环加载后的拉伸性能：Fang 等 2008

Fang, Q.-Z.; Wang, T.-J.; Beom, H. G. *Effect of cyclic loading on tensile properties of PC and PC/ABS*, Polymer Degradation and Stability 93 (2008), 1422–1432. [DOI](https://doi.org/10.1016/j.polymdegradstab.2008.05.022) · [高校存档正文索引](https://gr.xjtu.edu.cn/html/documents/upload/PUB.1685.7/Effect%2Bof%2Bcyclic%2Bloading%2Bon%2Btensile%2Bproperties%2Bof%2BPC.pdf)。Zotero 条目 `LU7DYX7X` 已存在。本次阅读高校存档被索引的正文文字；原文件链接返回页面未找到，PDF附件、原始图片及表格排版尚未核验。不要将索引提取中的字符、单位或图表数字视为已完全校正。

## 研究问题与试验路径

作者研究循环加载之后 PC 与 PC/ABS 的拉伸断裂性质和局部变形，而非直接建立高周 S–N 寿命曲线。PC/ABS 试样为注塑材料，论文给出的 PC/ABS/SWA 配比为66/30/4；分别用两台相机记录试样宽度与厚度方向变形，避免假定两个横向收缩完全一致。

试验在约15 ℃进行；试样先以横梁速率1 mm/min拉伸8分钟，然后对部分试样施加1、3、5或15次拉–拉卸载/再加载，之后继续拉至失效。每次卸载到100 N、再加载的过程具有指定时间与位移控制。**这是一段大变形拉伸中插入少量循环的试验**，不等同于在固定应力比、固定频率下测量至疲劳失效；不能用循环次数与最终断裂应力直接拟合目标零件的 S–N 曲线。

## 测量量与数学关系

作者利用两方向图像估计最小截面的宽度 $w$ 和厚度 $t$，用拉力 $F$ 估算平均真实轴向应力 $\sigma_{true}=F/(wt)$。其局部应变与体积变化的估算依赖图像测量、所选截面和变形假设；颈缩后的应力状态并不一定是均匀单轴，$F/(wt)$ 也不是局部完整三轴应力张量。

**虚构量纲例子**：初始截面 $10\times4=40$ mm²，当前最小截面 $8\times3.5=28$ mm²，拉力1200 N。初始面积对应的名义应力为30 MPa；用当前面积估计的平均轴向应力约42.9 MPa。两个数描述不同定义，不能把它们混在一条材料曲线中。该例不隐含体积不变，也不是论文试样数据。

论文观察到宽度和厚度方向收缩不同，并报告循环加载后断裂应力和应变降低；作者讨论链断裂、滑移或损伤等可能原因，同时承认需要进一步的微观观测。曲线变化支持观察到响应变化，不能单凭滞回面积下降直接证明唯一损伤机制。重复样本、完整图表和数据分散需要原图及原始记录确认。

## 对本项目的意义

1. 对卡扣等可能出现局部颈缩、较大变形的试样，记录力、两个横向尺寸或经校验的局部图像，明确工程/真实应力和应变的定义。
2. 用加载—卸载—恢复及多循环数据检查响应是否随历史变化；同一材料的单调拉伸曲线不能独自证明循环响应准确。
3. 该研究的少量大变形循环不能代替恒幅疲劳与 run-out 试验；论文牌号、速率和温度也不应当作本项目输入。相关理论见 [[塑胶本构关系说明 — 从文献到Abaqus建模]] 与 [[材料试验与疲劳标定 — 可执行方案]]。

File: docs/obsidian-vault/文献精读/24 PC-ABS裂纹扩展初期尾部 — Fang等 2008公开片段.md
---
类型: 文献公开片段核查
状态: 未取得全文，不能称为精读
zotero_key: ZW78X7PW
doi: 10.1016/j.polymdegradstab.2007.09.002
---
# PC/ABS 裂纹扩展的初期尾部：Fang 等 2008

Fang, Wang, Li, “‘Tail’ phenomenon and fatigue crack propagation of PC/ABS alloy”, *Polymer Degradation and Stability* 93 (2008), 281–290. [出版商摘要和公开片段](https://doi.org/10.1016/j.polymdegradstab.2007.09.002)。Zotero `ZW78X7PW` 已有书目。本次只读取摘要、材料与结论的公开片段；未取得完整论文、原图、试验表和原始数据，以下不作为全文精读。

## 可确认的研究范围

作者对注塑 PC/ABS/SWA 配比66/30/4 的紧凑拉伸试样研究疲劳裂纹扩展，使用改进柔度法，并以视觉显微方法比较裂纹长度；同时报告对裂纹尖端和断口形貌的观察。公开片段给出部分试样尺寸和加工条件，但没有完整加载谱、重复数、温度、应力比、图轴单位与不确定度，不能复现完整试验或直接使用参数。

论文摘要和结论称，初始阶段出现“尾部”，作者将其与损伤及塑性变形的过渡联系起来，并明确不把它视为疲劳裂纹扩展阈值阶段。作者对某段扩展速率范围使用 Paris 型关系拟合。没有原图和实际裂纹数据时，不能独立确认尾部的具体边界、因果机制或阈值；也不能用摘要中缺失单位定义的系数作为产品输入。

## 工程上的含义

- 建立 $da/dN$–$\Delta K$ 数据时，要保留预裂纹、加载历史、裂纹长度测量方法和稳定阶段的判定；初始过渡、稳定扩展和近阈值不能仅凭曲线外形等同。
- 试样柔度、视觉测量与材料黏弹/塑性对裂纹长度估计的影响需要分别验证。应在目标温度、频率、应力比和几何条件下标定，并量化测量误差。
- Paris 扩展积分只覆盖其拟合适用区间；缺少初始裂纹、临界尺寸或 $\Delta K(a)$ 时不能得到可信零件寿命，也不能把它无条件加到包含完整失效过程的 S–N 寿命上。参见 [[裂纹扩展寿命与S-N寿命 — 何时使用及手算]]。

同团队2007年[《PC及PC/ABS共混物的疲劳裂纹扩展研究》](https://www.gfzxb.org/cn/article/7031773)网页中文摘要称 PC 扩展速率约为 PC/ABS 的 3 倍；英文摘要使用“about two times higher than”，这种表达可被理解为高出两倍或达到两倍，存在歧义，不能直接断言与中文数字冲突。尚未取得原文、图表及比较条件，因此不把倍率当作确定的材料规律。详见 [[27 PC及PC-ABS裂纹扩展 — Fang等 2007摘要核查]]。

File: docs/obsidian-vault/文献精读/25 PC-ABS过载与裂纹扩展滞后 — Fang等 2007摘要核查.md
---
类型: 文献摘要核查
状态: 未取得全文，不能称为精读
zotero_key: GYNENK27
doi: 10.1016/j.polymer.2007.08.048
---
# PC/ABS 单次过载与裂纹扩展滞后：Fang 等 2007

Fang, Wang, Li, *Overload effect on the fatigue crack propagation of PC/ABS alloy*, Polymer 48 (2007), 6691–6706. [DOI](https://doi.org/10.1016/j.polymer.2007.08.048) · [作者单位公开摘要](https://faculty.xjtu.edu.cn/wangtj/zh_CN/lwcg/243348/content/1089.htm)。Zotero 已有条目 `GYNENK27`。出版社全文访问返回403，本次只阅读作者单位公开摘要；图表、载荷比、试样和参数未能完整核对，不能称为全文精读。

## 作者报告的现象

作者研究恒幅背景循环中引入一次过载，并使用改进柔度法测量裂纹长度。摘要称过载期间产生少量裂纹增量，恢复原恒幅加载后，裂纹扩展速率先明显降低，再逐渐回到稳定水平；过载比对迟滞现象有明显影响。摘要中涉及波形影响的判断仅适用于其试验范围；缺少完整工况和重复性数据，不把它扩展到任意塑胶或过载谱。

这提供了**有裂纹扩展过程的载荷历史可能有记忆**的实验线索，并非直接证明任意 PC/ABS 零件的无裂纹起始寿命都按相同方向变化。引起速率变化的具体机制、定量倍率和持续循环数需要查阅正文及原始数据。

## 为什么单一 Miner 基线看不出顺序

设低载 $n_L$ 次、高载 $n_H$ 次，对固定工况的对应寿命分别为 $N_L,N_H$，线性 Miner 给出

$$D=\frac{n_L}{N_L}+\frac{n_H}{N_H}.$$

当循环集合和 $N_L,N_H$ 都相同时，“先高后低”与“先低后高”的该项求和相等；公式本身没有记录过载在何时发生，也没有更新裂纹尖端状态。这是加法模型的数学性质。上述试验研究的是裂纹**扩展速率**的过载历史，不直接给出 Miner 总寿命误差，不能用摘要估计修正系数或断言哪种顺序下总寿命一定更长。

## 项目决策

对于服役谱有明显过载、停顿或加载顺序的产品，先保留带时间顺序的原始载荷及逐试样结果；设计不同顺序的独立对照，并比较裂纹、变形、温升和最终失效。如果已存在裂纹且序列效应显著，评估有状态记忆的裂纹扩展或损伤模型；在数据不足时，S–N/Miner 结果只能作为待验证基线。参见 [[裂纹扩展寿命与S-N寿命 — 何时使用及手算]] 和 [[塑胶疲劳仿真技术SOP — 工作稿]]。

File: docs/obsidian-vault/文献精读/26 PC-ABS相容剂与循环拉伸疲劳 — Ma等 2022.md
---
zotero_key: 6BLSHSXK
doi: 10.1007/s10965-022-03137-9
类型: 文献精读
---
# PC/ABS 相容剂与循环拉伸疲劳：Ma 等 2022

Ma 等，*Fatigue resistance and failure behavior of reaction compatibilized PC/ABS blends under tensile cyclic loading*, Journal of Polymer Research (2022)。[DOI](https://doi.org/10.1007/s10965-022-03137-9)。Zotero 条目 `6BLSHSXK`，本机已有 PDF 附件。已读 PDF 第 1–8 页正文文字，图 1–10 页面原图已目视核对；出版社两份补充材料已获取，表 S1–S3 和图 S1 已核；原始谱图和逐试样疲劳数据未取得。

## 作者要解决什么，采用什么证据链？

作者关心共混材料 PC/ABS 的两相界面是否与疲劳行为有关。其研究路径是：改变 SMA 相容剂含量，先比较常规力学与相形貌，再对 PC、PC/ABS 和 PC/ABS/SMA-2 做循环拉伸，最后对不同条件下的断口进行 SEM 观察。作者据此提出“界面结合改善可能有利于疲劳性能”的解释。需要区分：**相容剂同时改变材料微观结构和常规力学响应**，所以几组对照并不是只改变界面强度而保持其他变量完全不变；代表性形貌可以支持机制假说，但不能单独证明唯一因果链。

## 问题和实验

作者研究 PC/ABS 界面相容性对循环拉伸及断裂形貌的影响。PC/ABS 质量比 65:35，加入不同量的苯乙烯–马来酸酐共聚物（SMA），经挤出并注塑成型（第 2 页）；配方与工艺限定了结果的适用范围。

第 3 页报告应力控制拉伸—卸载试验：峰值应力设为屈服强度的 80%，应力变化速率 30 MPa/s，循环至失效。正文的“五次重复取平均”紧接常规拉伸、弯曲和冲击测试，不能据此断言疲劳试验也重复五次。频率、最低应力、温升和疲劳样本统计尚不能从已读方法文字确定；应查看原始数据或补充材料。

## 先区分静态、冲击和疲劳三条证据

1. **拉伸和弯曲（图 3a–c）**：图 3a 表明不同配方的拉伸曲线具有相近的峰值应力量级，但断裂伸长存在变化；图 3b 中伸长的误差条较大。图 3c 的弯曲强度变化较小。作者在常规力学测试段提到五次重复取平均；图中误差条的具体定义及各点原始数据应查补充资料，不能凭图自动认定统计显著性。
2. **缺口冲击（图 3d）**：正文报告 PC/ABS 和 PC/ABS/SMA-2 的缺口冲击强度分别为 52.6 和 75.8 kJ/m²；$(75.8-52.6)/52.6\approx44.1\%$。这是**冲击强度**的例子，不是 S–N 疲劳强度或疲劳寿命提升比例。图 5 是冲击断口而非疲劳断口。
3. **循环疲劳（图 6–7）**：作者比较各材料按屈服强度比例设置峰值的循环拉伸；峰值应力、重复数及温度等应以完整方法和原始数据核实。图 6 给出应力–应变循环和标注的失效次数，图 7 给出各循环的应变中值；两张图不能直接合并成一条覆盖多个应力级的 S–N 曲线。

图 4 是经选择性蚀刻的低温断口，用来观察相形貌；图 8–9 为其他制样及循环条件下的断口。它们的处理过程不同，不宜仅按照片中孔洞外观把尺寸或成因直接等同。论文第 3 页将拉伸标准写为 `ISO 572`，本笔记保留原文写法；未经核对试验报告或作者更正，不自行猜测标准编号。

## 主要观察与证据边界

- 第 6 页作者报告 PC、PC/ABS 和 PC/ABS/SMA-2 分别为 12,106、2,436、4,071 次失效循环。该数字是文章报告的结果，不能推断其样本均值或散布。各材料按自身屈服强度的比例加载，若屈服强度不同，绝对峰值应力也不同；因此这不是严格的相同绝对应力比较，也不是可直接移植的寿命系数。
- 图 7 的每循环应变中值定义为 $\varepsilon_r=(\varepsilon_{\max}+\varepsilon_{\min})/2$，其增长用于表征棘轮响应。这个瞬时中值不等于已经分离出的永久塑性应变：黏弹延迟恢复和塑性等都可能参与。若需区分，应设计卸载恢复及保载测量。
- 第 7–8 页图 8–9 比较循环断口及不同循环数后的形貌。作者提出相界面脱粘、孔洞和微裂纹参与失效的机制；代表性 SEM 对这一解释提供形貌证据，但不能单凭这些照片证明它是唯一机制或定量预测寿命。

## 对项目的启示

先记录牌号、配方与成型方向，再同时保存应力–应变历程、每循环峰谷应变、试样温度、失效循环数和断口。比较材料时，应明确采用相同绝对应力还是相同屈服比例；要建立 S–N 曲线，还需多个应力水平、重复试样和未断裂记录。本文的循环现象说明材料响应可能随循环改变，但并未为目标零件提供 Abaqus 本构参数或 pyLife 疲劳曲线。

## 核查图 1–2 与图 10：示意、光谱和机制推断

图 1 是作者提出的反应与界面结构**示意图**，不是直接观察到的分子排列。图 2 是经选择性溶解处理的红外谱与原组分谱对照，作者结合特征峰出现或消失解释可能的接枝反应；图中曲线有纵向错位，且未提供本次可核验的原始光谱和定量反应率，因此不能把谱线上下位置直接当成各物质含量或界面强度的定量证据。图 10 也是基于断口观察提出的阶段性失效**示意模型**，不是在同一微区连续原位拍摄的脱粘过程。研究设计对形成机制假说有价值，但其他微结构或材料性能变化的影响仍不能由这两张示意图单独排除。

## 图 6–9 怎样读：从曲线到机制

| 图 | 图中能直接读到什么 | 对建模或验证的意义 | 不能仅由图直接得到什么 |
|---|---|---|---|
| 6(a–c) | 三种材料分别给出循环拉伸的应力—应变曲线；图内列出失效循环数。PC 与共混物的应力纵轴范围不同 | 后处理不能只保存最后一个寿命数；还应留存曲线和峰谷随循环的变化 | 图上若干曲线不提供逐循环原始数据，也不能据坐标轴粗读精确载荷或循环散布 |
| 7 | 三条每循环应变中值曲线先快速增加，随后增速减缓；图中 PC 曲线总体高于两种共混物 | 单调拉伸拟合之外，应独立核验周期峰谷和平均应变随循环的演化 | 高曲线不是自动意味着更短寿命；各材料应力水平按屈服强度设定，且图不分离延迟恢复与永久应变 |
| 8 | 对照单次拉伸与循环断口，不同材料与加载条件呈现不同纹理或孔洞 | 失效归因需要断口、加载历程、温度和变形测量互相佐证 | 不能仅从代表性断口照片证明孔洞形成的唯一过程或得到整体损伤参数；尤其 PC 的循环断口图比例尺为 200 μm，而部分其他图为 10 μm，不能按图片外观直接比较孔洞尺寸 |
| 9 | 对 PC/ABS/SMA-2 给出 0、500、1000、2000、4071 次循环对应断口图，作者按形貌提出三个阶段 | 可参考不同寿命阶段取样和断口分析，检查循环损伤是否发生模式转变 | 这些是不同循环数条件下的试样断口观察，不能假定是同一位置的原位连续成像；“三个阶段”是作者的机制解释而非通用分界 |

项目中的验证顺序建议是：先用单次加载—卸载和保载/恢复识别材料时间效应，再以未用于标定的循环试样检查峰谷应变、回线形状和温升；最后检查断口与失效模式。若模型只拟合单调拉伸，却无法重现循环累积变形，应把寿命分析视为未充分验证，而不是靠雨流或 Miner 累计消除这一误差。

## 补充材料：配方、DMA 和可识别的限制

出版社提供的[补充材料 1（图文摘要）](https://media.springernature.com/original/springer-static/esm/art%3A10.1007%2Fs10965-022-03137-9/MediaObjects/10965_2022_3137_MOESM1_ESM.docx)和[补充材料 2（表 S1–S3、图 S1）](https://media.springernature.com/original/springer-static/esm/art%3A10.1007%2Fs10965-022-03137-9/MediaObjects/10965_2022_3137_MOESM2_ESM.docx)已保存本地并附到 Zotero `6BLSHSXK`；补充材料 2 的表格文字及嵌入图 S1 已核。

- **配方**：表 S1 以 100 phr PC/ABS 共混物为基础，SMA 分别加入 0、2、4、6、8 phr，抗氧剂 1010+168 为 0.4 phr。正文所述 PC:ABS 为 65:35。`2 phr` 是相对基础材料 100 份的配方表示，不应直接写成最终混合物质量分数 2%。
- **屈服强度与疲劳比较**：表 S2 给出 PC/ABS 57.9±0.4 MPa、PC/ABS/SMA-2 57.8±0.7 MPa。若仅用表中均值乘 80%，对应约 46.32 和 46.24 MPa；这只是根据均值的计算，**不是逐个疲劳试样实际峰值的记录**。这两个均值接近，但仍无法由此证明疲劳试验完全匹配绝对载荷或建立统计可靠的寿命倍率；纯 PC 的对应屈服值也不能由此表得到。
- **表格单位疑点**：表 S2 的“断裂伸长”表头写 MPa，而正文图 3b 的伸长轴写 `%`。两者在单位上不一致；按物理含义伸长率应是无量纲量，但未经作者确认不可擅自修改来源或将该表头作为正确单位。表中的 ± 具体是标准差还是其他统计量，补充材料未说明。
- **冲击数据的小差异**：表 S2 给 SMA-2 的缺口冲击强度为 75.7±7.4 kJ/m²，正文文字称 75.8 kJ/m²。两处相差 0.1 kJ/m²，原因未明；不能擅自确定哪个为原始值。无论取哪一个，它们都不是疲劳数据。
- **DMA 条件**：补充材料描述三点弯曲模式、1 Hz、升温 3 °C/min、氮气、试样 20 × 3 × 5 mm；图 S1 中 PC/ABS 和 SMA-2 的 tanδ 峰标注及表 S3 列出约 125.3/159.5 °C 和 127.3/159.9 °C。这个 **1 Hz 是 DMA 条件，不是正文循环疲劳试验的已知频率**；转变温度也依测量方法、频率和升温条件变化，不是材料失效或长期使用温度。
- **DMA 曲线命名**：图 S1 将储能量标为 $G'$，而方法写三点弯曲；在未核设备输出定义和试样几何换算前，不能自动把其曲线当作 Abaqus 所需的纯剪切储能模量或直接反演 Prony 参数。

这两份补充材料没有提供可识别的逐件疲劳寿命表、完整加载波形、疲劳重复数或试样温升历程，原先的疲劳结论边界仍然成立。

File: docs/obsidian-vault/文献精读/27 PC及PC-ABS裂纹扩展 — Fang等 2007摘要核查.md
---
zotero_key: VT5WRGR4
doi: 10.3724/sp.j.1105.2007.00713
类型: 文献公开摘要核查
状态: 未取得全文
---
# PC 及 PC/ABS 裂纹扩展：Fang 等 2007（摘要核查）

方钦志、李慧敏、王铁军，《PC及PC/ABS共混物的疲劳裂纹扩展研究》，《高分子学报》2007 年第 8 期，713–718 页。[期刊页面](https://www.gfzxb.org/cn/article/7031773) · [DOI](https://doi.org/10.3724/sp.j.1105.2007.00713) · Zotero `VT5WRGR4`。本次仅核读期刊网页中英文摘要；没有获取 PDF、正文图表或试验原始数据，不能称作全文精读。

## 作者研究了什么

摘要说明：使用改进柔度法测量 PC 和 PC/ABS 疲劳裂纹增长，并用 SEM 观察断口。对某段裂纹扩展速率范围，作者用 Paris 型关系描述 PC/ABS 的实验结果。本文的研究对象是**已有裂纹的扩展**，输出是裂纹长度随循环的增长，与光滑试样从开始加载到最终断裂的总寿命不是同一指标。

## 摘要能告诉我们什么、还缺什么

- 期刊页中文摘要称，在所研究条件下 PC 扩展速率约为 PC/ABS 的 3 倍；英文使用“about two times higher than”，可能有不同理解。摘要没有充分呈现比较时的载荷与 $\Delta K$ 条件、散布及原始图，不能将其当作任意材料或工况下的固定倍率，也不能简单判为中英文必然矛盾。
- 摘要给出 Paris 拟合系数和指数，以及扩展速率范围，但没有在摘要中完整说明 $\Delta K$ 的单位、配方和全部试验条件。**暂不复制系数用于计算**；分数指数下更换 $\Delta K$ 单位会改变系数的数值。
- 摘要将断口形貌与扩展行为联系；代表性断口能帮助提出机制解释，不能单凭其证明全部裂纹的扩展过程。

## 如何把这个结论用于项目

Paris 关系的一般形式 $da/dN=C(\Delta K)^m$ 是一定条件及区间内的拟合，$a$ 是裂纹长度、$N$ 是循环数，$\Delta K$ 是应力强度因子范围。要估算扩展阶段循环数，需要试验支持的 $C,m$ 与单位、适用范围、$\Delta K(a)$、起始和终止裂纹长度；不同几何的 $\Delta K(a)$ 不能省略。缺少这些输入时不能生成可信的扩展寿命。初期尾部及阈值问题见 [[24 PC-ABS裂纹扩展初期尾部 — Fang等 2008公开片段]]，积分的条件和算例见 [[裂纹扩展寿命与S-N寿命 — 何时使用及手算]]。

后续应获取论文原文并核对试样、加载比、频率、温度、尺寸、$\Delta K$ 单位及图表；在那之前，此摘要只支持制定阅读与试验问题。

File: docs/obsidian-vault/文献精读/28 PC循环黏弹黏塑本构 — Zhu等 2016正文核查.md
---
类型: 文献正文核查
状态: 网页正文文字部分已读，PDF图表和公式待核
zotero_key: G67VFZW4
doi: 10.1002/pen.24371
---
# PC 循环黏弹—黏塑本构：Zhu 等 2016

Zhu, Lu, Yu, Kang, *A rate-type nonlinear viscoelastic–viscoplastic cyclic constitutive model for polymers: Theory and application*, Polymer Engineering & Science 56 (2016), 1375–1381。[出版社摘要与 DOI](https://doi.org/10.1002/pen.24371) · [作者公开网页正文转写](https://www.researchgate.net/publication/304133770_A_Rate-Type_Nonlinear_Viscoelastic-Viscoplastic_Cyclic_Constitutive_Model_for_Polymers_Theory_and_Application) · Zotero `G67VFZW4`。

**范围**：已核读网页转写的摘要、模型构造、参数确定方法和试验/结果文字；网页公式编码和表 2 行列错乱，图表原图与 PDF 尚未取得，不能称全文精读或据转写复现本构。研究对象为 PC，不是 PC/ABS；它拟合的是材料变形响应，不是疲劳寿命模型。

## 研究问题和作者的思路

作者希望在同一模型框架中描述聚合物的速率相关非线性、松弛、蠕变及循环棘轮变形。其思路以一维流变示意为起点，构造等温、小变形下的应力分支与应变分解，使用与黏弹响应有关的势函数和黏塑演化关系。模型受热力学约束并不等于每个材料参数都有唯一的微观测量对应，也不等于模型自动适合大变形或任意工况。

在文字可确认的结构中，两分支应力相加 $\boldsymbol\sigma=\boldsymbol\sigma_1+\boldsymbol\sigma_2$；每个分支的共同总应变又写为 $\boldsymbol\varepsilon=\boldsymbol\varepsilon_i^e+\boldsymbol\varepsilon_i^p$。这里下标区分模型分支，上标表示作者定义的弹性和塑性应变；分支的内部应变不应简单加成总应变。其余速率方程因网页符号错乱，暂不抄写或建立数值材料卡。

**概念手算**：若某一时刻两个假想分支各承担 6 MPa 和 4 MPa 轴向应力，总应力为 10 MPa。各分支共有同一外加总应变，但其可恢复和不可恢复部分可以不同。这个数值只说明并联应力相加，不是论文参数或对真实聚合物微观机制的直接测量。

## 作者怎样比较模型与实验

网页方法部分称试样为 PC 圆棒，标距段直径 6 mm、标距长度 12 mm，室温试验，轴向引伸计标距 10 mm；论文说明大多数实验结果先前已由其他文献发表。作者比较多应变速率单调拉伸、应力控制循环拉伸/卸载及拉压、蠕变和松弛，并分别用循环峰值与谷值应变描述演化。由于表格转写错位，本笔记不复制其完整试验矩阵和参数。

方法文字报告：蠕变前以 1.2 MPa/s 加载到 50 MPa；松弛前以 0.0005/s 加载到应变 2%。如果理想地从零以恒定速率加载，两个斜坡时间分别约 $50/1.2=41.7$ s 与 $0.02/0.0005=40$ s。它们是根据文中标称速率算出的**理想斜坡时间**，不保证真实机器加载精确如此。比较模型与试验时，加载阶段的时间已与材料松弛相互作用，不能只输入保载终点。

作者称模型能够再现所示单轴响应，并在讨论中指出多轴循环仍需进一步研究。参数确定段也称部分黏塑参数通过与蠕变、松弛及棘轮曲线试错确定；目前未见清晰的逐试样训练/独立验证划分。因此图中拟合一致性不应自动当作对未见工况或零件的独立预测精度。

## 对 Abaqus + pyLife 项目的启示

1. 先把同一牌号的拉伸、保持、卸载恢复和循环峰谷数据放在一起，判断只用线黏弹是否足够；若必须描述不可恢复循环变形，再评估受目标求解器支持的模型或经验证的用户材料。
2. 必须保存真实加载时间和速率；缩短 Explicit 分析时间可能改变材料响应。先对单元和试样对比完整历程，再进入零件。
3. 一维或单轴对照不能直接证明壳/实体多轴接触区域适用；材料参数、温度和应变范围也不能从 PC 迁移给 PC/ABS。
4. 本构预测局部响应；其方程本身不自动给出失效循环数。疲劳曲线、计数和独立验证仍要另行建立。

关联阅读：[[塑胶本构关系说明 — 从文献到Abaqus建模]]、[[26 PC-ABS相容剂与循环拉伸疲劳 — Ma等 2022]] 和 [[塑胶疲劳仿真技术SOP — 工作稿]]。

File: docs/obsidian-vault/文献精读/29 PC单轴棘轮原始试验 — 黄婧依等 2015.md
---
类型: 文献精读
状态: 全文文字和重点图已核，原始数据未取得
zotero_key: P7238KJL
doi: 10.6052/j.issn.1000-4750.2013.05.0458
---
# PC 单轴棘轮原始试验：黄婧依等 2015

黄婧依、谷军杰、张建伟、蒋晗、康国政，《聚碳酸酯的单轴棘轮行为研究》，《工程力学》32(7), 204–209。[期刊 PDF](https://pubs.cstam.org.cn/data/article/em/preview/pdf/2015-7-204.pdf) · [DOI](https://doi.org/10.6052/j.issn.1000-4750.2013.05.0458) · Zotero `P7238KJL`（已附 PDF）。PDF 共 7 页，前 6 页是正文，末页含转页参考文献及其他文章内容。已阅读正文文字并目视 PDF 第 2–6 页中的图 1–9；原始逐试样数据与补充材料未取得。

## 作者想回答什么，为什么先做恢复试验？

文章研究 PC 的循环应力—应变响应如何受到加载幅值、平均应力、应力率、保持时间和历史影响。对象是经退火加工的 PC3113 圆棒，标距段直径 6 mm、长度 12 mm，采用 10 mm 引伸计，在常温常湿下测试；不是 PC/ABS 注塑零件。材料和制样方式限制了结果的迁移。

先做加载—卸载和蠕变—恢复，是为了观察循环变形中可能存在的时间效应：作者在 50 MPa 下保载 2 h 后卸载并观察 5 h，报告卸载时约 95.32% 的总变形恢复，随后恢复约 3.47%，末尾仍有约 1.21%。这些数字来自该实验及其定义的总变形，不能推广为 PC 的通用恢复比例；有限时间内的残余也不能自动认定为永久塑性。图 3b 中 60 MPa 试样在保载期间失稳断裂，不能把该工况当作完整 2 h 保载后再恢复的数据。

## 三类循环提供了什么证据？

- **应变控制**：图 4(a) 比较 2.0%、2.5%、3.0% 应变幅的循环，显示所示条件下应力幅随循环略降，即作者所称的循环软化。图 4(b) 改变应变幅历史；在其所测条件内作者认为后续响应受历史影响不明显。曲线未给逐试样统计，不能推出任意工况无历史效应。
- **应力控制与历史**：图 5 改变平均应力或幅值，图 6 在同一试样中切换载荷历史；棘轮指标随平均应力、幅值和历史而变化。不同指标、材料和控制模式不应直接合并成一条寿命曲线。
- **时间效应**：图 7 比较应力率，另比较 $40\pm10$ MPa 下峰值保持 0 s 与 25 s；作者观察到所示保载条件的棘轮指标更大。保载同时改变每周期总时长和平均频率：若简化为对称三角波、加载和卸载速率均为 1.2 MPa/s，范围 20 MPa，则无保载周期约 $2\times20/1.2=33.3$ s，另加 25 s 为约 58.3 s；实际波形以原始数据为准。图 7 是特定波形的整体对照，不能仅凭它分离保载和频率变化的独立因果作用。

## 原文两处需要核对的定义和单位

1. PDF 第 2 页对棘轮应变印为 $\varepsilon_r=(\varepsilon_{\min}+\varepsilon_{\max})$，未显示除以 2；而 [[26 PC-ABS相容剂与循环拉伸疲劳 — Ma等 2022|Ma 等 2022]]采用峰谷**平均值** $(\varepsilon_{\min}+\varepsilon_{\max})/2$。两式相差因子 2；现阶段无法确认黄文排版是否漏项或其绘图实际采用何定义，不据此直接比较两文纵轴数值。
2. 图 2 与其前文字给出单调拉伸应变率 $0.0005$ 和 $0.025\,\mathrm{s}^{-1}$；第 3 页文字对应说明却写 0.005%/s 和 0.025%/s。换算 $0.0005\,\mathrm{s}^{-1}=0.05\%/s$、$0.025\,\mathrm{s}^{-1}=2.5\%/s$，两处分别相差 10 倍、100 倍。未经原始记录或作者说明，不能确定哪处正确或用于材料标定。

## 怎样用于本项目？

文章最适合帮助设计“单调—保载—恢复—循环—改变历史”的材料响应试验：保留应力、应变、时间、温度、加载路径和末端状态；用未参与拟合的工况检查本构，而不是只对单次拉伸拟合。它的结论是变形行为，不是 S–N 总寿命数据，也不证明某个疲劳准则适用于 PC/ABS。

[[28 PC循环黏弹黏塑本构 — Zhu等 2016正文核查|Zhu 等 2016]] 明确称其比较中大部分试验结果先由该文发表。追溯这条关系有助于识别**重复使用的实验数据**；但尚未完成逐图对应，不能断言每条模型曲线都来自同一试样，也不能将两篇作为相互独立的模型验证。

File: docs/obsidian-vault/文献精读/30 PC纯扭转棘轮与恢复 — Lu等 2020.md
---
类型: 文献精读
状态: 全文文字已读，重点图表和公式已核
zotero_key: S9MHYLMF
doi: 10.1155/2020/7181069
---
# PC 纯扭转棘轮与恢复：Lu 等 2020

Lu 等，*Experimental Observation on the Pure Torsional Ratchetting of Polycarbonate Polymer at Room Temperature*。[DOI](https://doi.org/10.1155/2020/7181069) · [开放 PDF](https://pdfs.semanticscholar.org/1caf/699e905e29cbb84dd05a397cb1523c861fd1.pdf) · Zotero `S9MHYLMF` 已附全文。PDF 11 页正文文字及参考文献已读，PDF 第 2–3 页式 (1)–(3)、图 1–2、表 1 和第 5、9 页图 3–4、11–12 已目视核，其余图像、表 2 和逐试样数据待核。

## 为什么从扭转看循环变形？

作者用挤出 PC 棒加工薄壁空心试样，在室温下研究纯扭转中的循环变形，先做单调扭转、蠕变恢复、扭角控制循环，再研究非对称剪应力控制下的应变累积。试样不是 PC/ABS，纯扭转也不等于同时有拉伸与扭转的非比例多轴加载；论文不是零件疲劳寿命验证。

设备由 MTS 扭转控制及独立 3D DIC 组成，标距长度 5 mm。作者明确指出 DIC 无法实时反馈控制系统，因此所谓角度控制循环是**扭角控制，不是真实剪应变闭环控制**。这提醒试验与仿真边界应按实际控制量匹配，不能把角度、局部应变和剪应力控制混称。

## 量的定义：等效剪应力不是原始剪应力

正文式 (1)、(2) 使用 $\tau_e=\sqrt3\,\tau$、$\gamma_e=\gamma/\sqrt3$；作者用每循环 $\gamma_e$ 峰谷的平均值定义棘轮指标。这里按文中纯剪切转换理解，不能把 $\tau_e$ 直接当成原始剪切分量，也不能因为数值类似就认为非负的 Abaqus Mises 输出保留了剪切方向与反转。

**虚构单位算例**：若原始剪应力 $\tau=10$ MPa、工程剪应变增量 $d\gamma=0.02$，则 $\tau_e\approx17.32$ MPa、$d\gamma_e\approx0.01155$，乘积都为 $0.2$ MPa。这个一致性只在这里指定的纯剪切及工程剪应变约定下成立；真实 ODB 的分量、坐标及应变定义应另核对。符号与功共轭问题还可参看 [[线黏弹本构与耗散 — 推导和标定#3.2 剪切耗散：张量剪应变和工程剪应变不能混用|剪切功手算]]。

## 恢复率与循环历史

论文用 $\mathrm{PRSR}(T)=[\gamma_{er0}-\gamma_{er}(T)]/\gamma_{er0}\times100\%$ 描述卸载后的残余剪应变恢复比例。$\gamma_{er0}$ 是卸载后初始残余，$\gamma_{er}(T)$ 是恢复 $T$ 秒时残余。**虚构例子**：初始残余 2%，一段时间后剩 0.8%，则 PRSR 为 60%；这不是说其余 40% 已被证明永不恢复。

试验在等效剪应力 35、55、65 MPa 下分别保载 2 h，再卸载恢复 1 h；图 4 显示恢复和应力水平相关。有限 1 h 的恢复窗口不足以独立证明剩余变形永久不可恢复；作者对黏塑性贡献的解释仍应结合其他试验。

图 11–12 对比不同峰值保载条件下的回线和棘轮演化，并显示选定试样表面 DIC 场。作者观察到较长保载对应更大累积；保载还会改变周期时间，不能仅由该对照分离保载时间和频率的独立影响。文中不同应力历史图提示后续变形依赖先前加载；它们是变形响应而非实测疲劳寿命修正系数。

## 对项目的应用与边界

- 在蠕变—卸载—恢复试验中明确卸载时点、实际恢复时间、基准应变及温度；同时保存载荷与 DIC 的时间同步。不同恢复时间得到的 PRSR 不能不加说明地比较。
- 对真实零件，先核定受力主方向与张量/工程剪应变约定，并用匹配的拉伸、剪切及组合路径试验验证本构；不能将单轴或纯扭转曲线自动推广至多轴寿命。
- 图表给出的趋势是有限试样、特定加工与室温条件下的观察；不同时间、幅值和材料的重复试样与不确定度仍需确认。所称“循环稳定”针对文章扭角控制工况，不证明所有载荷路径或全寿命稳定。

与 [[29 PC单轴棘轮原始试验 — 黄婧依等 2015]] 对照时，必须先核对棘轮应变定义、剪切换算和试样的加工状态；两文不能直接比较曲线纵坐标。

File: docs/obsidian-vault/文献精读/31 PA6黏弹黏塑标定与时温叠加 — Koyanagi等 2021.md
---
类型: 文献精读
状态: 正文、公式和图1–8已核，PDF及单位疑点待核
zotero_key: 22AKZTT5
doi: 10.1016/j.heliyon.2021.e06335
---
# PA6 黏弹与黏塑如何从蠕变和松弛试验分离？

Koyanagi 等，*Formulation of non-linear viscoelastic–viscoplastic constitutive equation for polyamide 6 resin*, 2021。[开放全文](https://pmc.ncbi.nlm.nih.gov/articles/PMC7921817/)；[DOI](https://doi.org/10.1016/j.heliyon.2021.e06335)；[Zotero](zotero://select/library/items/22AKZTT5)。已阅读开放全文正文、公式及表格文字；图1–8已从 Europe PMC 公开图像包目视核对并附于 Zotero，排版版 PDF 尚未取得。对象是注塑 PA6，非 PC/ABS；论文未建立疲劳损伤寿命模型。

## 试验怎样对应模型？

1. **蠕变和卸载恢复**：室温 27 ℃下施加 20、40、60 MPa；45、60、75 ℃下测试 20 MPa；保载 0.5、1、2 h。测量加载后的应变随时间变化以及卸载恢复。
2. **分解应变**：作者将总应变分成黏弹部分和黏塑部分，以恢复曲线的外推饱和值估计黏塑应变。这依赖恢复模型和观测窗口；有限时间后残留的应变不自动等同真正永久应变。
3. **松弛数据**：固定试样位移，温度 27、40、50 ℃，应力约 10 MPa；实际应变仍有变化，作者用应变计测量，再减去其估计的黏塑应变，按应力与剩余黏弹应变的比值估计松弛模量。作者明确指出应变并非严格恒定，所得结果可能并非完整松弛模量。
4. **模型与范围**：采用 15 支并联 Maxwell 单元表示黏弹部分、非线性黏壶表示黏塑部分；作者假设泊松比不变、材料无损伤。图 3 的蠕变预测与参数辨识使用同一研究试验体系，不能据此认定已经完成独立试样验证。

## 时温叠加的公式与算例

论文式 (1) 使用 Arrhenius 形式：

$$\log_{10}a_{T_R}(T)=\frac{\Delta H}{2.303R}\left(\frac1T-\frac1{T_R}\right),$$

这里温度须用 K。作者采用参考温度 $T_R=300$ K、$R=8.314$ J/(mol·K)、$\Delta H=300$ kJ/mol。形式代入 $T=310$ K，得 $\log_{10}a\approx-1.685$，即 $a\approx0.0207$。这是依据作者参数的计算示例，不是 PC/ABS 的平移因子；将平移因子用于时间轴前须明确采用 $t/a$ 还是 $at$ 的定义和参考方向。

作者用 20 MPa 蠕变曲线构造主曲线，并将同一平移因子用于黏塑应变及松弛部分。这是本研究的拟合假设和实验条件下的观察，不能证明跨所有应力、温度、湿度或材料状态都有效，尤其不能以平移所得长时间数据代替独立长期试验。

## 非线性黏塑项和单位检查

作者式 (2) 用 $\dot\varepsilon^{vp}_{ij}=(H^{vp})^{-1}_{ijkl}\sigma_{kl}$ 表示应变率，其式 (4) 让等效黏度同时依赖当前等效应力和黏塑应变。它表达了历史状态对进一步变形的影响，不是 pyLife 的现成疲劳寿命计算。原文表 1 和表 2 对黏度项给出的单位记法存在疑点；如要复现，必须先核对 PDF、公式和作者代码，再在一致单位制下验证，不能仅按表头录入材料卡。

## 对项目的应用边界

应分别留存实际加载斜坡、完整卸载恢复、温度、湿度和试样历史；先检验本构是否能够重现未参与拟合的试验，再用该响应进入疲劳分析。若目标零件的保载与恢复显著且出现不可恢复应变，不应把线性 Prony 松弛单独等同于完整材料行为；也不能由本论文推断 Abaqus 内建模型可直接组合出该研究模型。疲劳寿命仍需独立试样与零件验证。


## 原图复核：时温主曲线的时间单位疑点

[Europe PMC 原图包](https://www.ebi.ac.uk/europepmc/webservices/rest/PMC7921817/supplementaryFiles)中的图 4 横轴标时间 `[s]`；图 5 横轴标 reduced creep time `[s]`。在近似 27 ℃参考温度，原文保载时间分别为 0.5、1、2 **小时**。图 4 对应保载末端位于约 $10^3$–$10^4$ s；而图 5 的 27 ℃数据点横坐标大致是 0.5、1、2。若把图 5 的数值按小时理解，可与试验时间的量级对上；按其标注的秒理解则相差约 3600 倍。

用论文的式 (1) 和精确绝对温度作辅助核算：27 ℃ 为 300.15 K，$a_T≈0.942$；若采用 $t_r=t/a_T$ 的约定，0.5–2 h 约对应 $1.91\times10^3$–$7.65\times10^3$ s，换算为小时约 0.53–2.12 h，与上述视觉量级相符。**“图 5 实际使用小时”只是可能解释，不是作者确认的更正**；图上读数、温度取整和原始计算都可能影响判断，仍需原始数据或作者说明。图 7 也标 reduced creep time `[s]`，其点位需一并复核。上述疑点与原表黏度单位记法一起，意味着不能直接复制参数或据此声称已复现模型。

**图 1、3、6–8 能支持什么？** 图 1 显示黏塑黏壶与并联 Maxwell 组串联；图 6 是对恢复段外推至饱和值的示意。图 3(a) 的红色模型曲线只画出所示 20 和 40 MPa 的加载段，不能当作不同温度、60 MPa 及卸载恢复都被模型完整验证；图 7 的模型线与部分实验点有可见偏差，图 8 展示有限窗口及平移后的松弛模量，远端模型曲线不等于真实多年实测。图像没有给出可用于独立评价误差的逐点数据或验证集。

File: docs/obsidian-vault/文献精读/精读进度与证据台账.md
# 精读进度与证据台账

本项目交付目标：逐项精读可获取文献和相关官方文档，形成文献综合报告、可执行SOP、物理与数学模型及来源。本台账对应首版交付，逐项保留已读范围与未解决问题；后续取得原文或实测数据后再更新。

| 资料 | 范围与当前状态 | 关键风险 |
|---|---|---|
| [[01 PC-ABS温度疲劳实验 — Mura 2018]] | PDF 1–14页文字；表2、图7–9及断口图11–18的页面原图和图注已目视核对；原始显微数据未取得 | 表2与图7/9数值矛盾；缺少原始样本数据 |
| [[02 工程聚合物疲劳实现 — Volgers与Shojaei]] | PDF 1–15页文字；图1–14和第8–11页主要模型公式已看原图，已核对手册D₁定义；参数来源及原始数据待核 | POM参数不能移植PC/ABS；样本量及验证独立性未明；未完成自发热热耦合验证 |
| [[03 熵损伤与变幅载荷 — Li等 2024]] | PDF 1–14页文字和出版社公式；图1–10及表2–3已目视核；部分追溯2023、2021前期研究 | 加速数值模拟不能当实测寿命修正系数；前期方法趋势存在分歧 |
| [[04 PC-ABS-PMMA疲劳试验 — Kuleyin与Gümrük 2025]] | p.1–19正文文字已读，图1–8及表1、3–6已核；表2、光谱定量和逐试样数据等待核 | $R$ 比值和配方文字不一致；DMA损耗因子部分无法按表值直接复算；5 MPa寿命为外推；图8能量单位待核 |
| [[05 非晶聚合物疲劳幂律 — Ginzburg等 2026]] | PDF 1–17页文字、图1–4及表1图像已复核；已追溯 Okeke 2018 的 PMMA 试验正文，图表和点位对应待核 | 原试验有45 Hz缺口弯曲及5 Hz拉伸；应力比和引用点来源未确认；单参数拟合不等于独立验证；式(5)耗散系数与常用应力功率表达差异待澄清 |
| [[06 黏弹性多时间尺度降阶 — Rodriguez等 2024]] | PDF第1–21页文字；第12–18页图6–16已目视核对；代码和数据未取得 | 时间自由度减少不等于总成本下降 |
| [[07 聚合物自发热与损伤判据 — Katunin 2019]] | PDF正文 p.1–22；已识别式(7)–(9)所引2010论文与1980专著，书中原式未取得；图15、图19及表1已目视核，其余图待核 | 3 ℃比较可能为标称组内差异，原始图号疑点与逐样数据待核；温度与载荷混杂；文中式(9)按其应力定义存在量纲疑点；温度阈值仅适用特定材料/工况 |
| [[08 FFF工艺与PC-ABS疲劳 — Rodrigues等 2026]] | p.1–22正文已读；图3–4、6–13及表6–10已目视核；其余图表、拟合统计细节与原始数据待核 | 范围与幅值已核清；两点拟合 $R^2=1$ 不证明预测可靠；不同斜率的曲线不可仅比较截距；有限 run-out 不能证明无限寿命；打印件数据不能直接用于注塑件；TGA特征温度不能单独证明加工无降解或长期安全 |
| [[09 有限黏弹性与Abaqus UMAT — Lefèvre等 2024]] | 预印本正文 p.1–13 文字；图2–6、表1–2和式(38)页面原图已目视核；其余公式与源码未逐项复现 | 弹性体 UMAT、局部显式积分不等于 Explicit VUMAT；并非疲劳寿命模型 |
| [[10 PC-ABS裂纹扩展与注塑工艺 — Ho等 2015]] | PDF p.1–4 文字，p.2 图1–5、p.3 表1–2、p.4 图6–7 页面原图已核；未取得原始裂纹数据 | 摘要55°C与表格及结论80°C矛盾；Paris常数单位可按图轴条件推导但未由表格明示，试验细节不足 |
| [[11 聚合物失效模式与频率 — Naga和El-Sayed 2024]] | PDF p.1–13正文及p.14参考文献已读；图7–13已看页面原图，其余图像及引用的原始研究待核 | 失效模式依材料与工况而变；图13标题标记与正文冲突；R=1点为恒载蠕变时间换算，非真实循环 |
| [[12 ABS表面形貌与处理 — Deninno等 2022]] | PDF p.1–13文字已读；图7–15、18–19及表5已核；附录逐步推导和其他图表待核 | 处理方式与浸泡时间同时变化；模型分布假设未验证；无表面—疲劳寿命定量关系 |
| [[13 热塑性塑料频率与自发热 — Mortazavian等 2015]] | 无PDF；找到大学摘要和网页部分转写，格式混排；已读可辨方法/结论 | 不是全文精读；图表、公式与数值仍需取得原文核对 |
| [[14 CFRP熵损伤与载荷顺序 — Deng等 2023]] | 已追加Zotero并附开放PDF；正文已读，图7–10已核，其他图表待核 | 两级顺序是模拟，模型之间趋势相反，不能当目标件实测结论 |
| [[15 聚酰亚胺黏弹损伤与保载 — Sato等 2021]] | 已追加Zotero；网页全文方法与结论部分已读，PDF和图表未取得 | 高温保载实验提供定性趋势，不是变幅疲劳寿命的定量验证 |
| 已获取的PDF总体 | 已纳入台账的材料按各行记录实际正文、图表和公式阅读范围；部分只读关键章节或公开片段 | 公式、旋转文字与图片可能抽取不完整，不能称所有全文及图表均已精读 |
| [[16 循环蠕变与能量疲劳准则 — Raphael等 2019]] | HAL作者稿25页已附Zotero；正文与参考文献文字已读，图2、12–19及主要公式已核，其余图和逐试样数据待核 | PA6.6短玻纤；中寿命指标非无泄漏前瞻输入；每循环/每秒参考单位及回线能量符号需澄清 |
| [[17 短纤热塑性塑料疲劳准则比较 — Santharam等 2020]] | HAL作者稿44页已获取并附Zotero；p.2–38正文和p.39–44参考文献已读；p.10–11、20、32–33图表与公式已目视核，其余图像及逐试样数据待核 | PA66 GF50；环境条件非完整正交；图4温度图注冲突；部分指标使用寿命中点 |
| [[18 频率与自发热实验 — Mortazavian 2015博士论文]] | 独立博士论文第7章正文 PDF 289–298 与图注已读；图7-1、7-7已目视核；补读第9章PDF 402–409及图9-7、9-8；已附 Zotero | 非期刊全文；其余图像、原始数据及独立验证待核；玻纤材料不可直接代表PC/ABS |
| [[19 自发热与疲劳寿命原始实验 — Katunin 2018]] | 期刊PDF全文文字已读，图2和表1已核；已附Zotero | 复合材料；载荷与温度混杂；图号与组内3 ℃比较待原始数据核对 |
| [[20 PC-ABS黏弹实验与Maxwell模型 — Yin和Wang 2012]] | 正文索引文字已读；PDF下载403、图表和公式排版未核；Zotero已有条目 | 95 ℃特定配比；经验修正未独立验证；不可把一维参数直接映射三维 |
| [[21 PC-ABS加载频率与热软化 — Lee等 2026摘要核查]] | 出版社与作者单位摘要，已有Zotero条目但无全文 | 未核试验矩阵与样本；33%不是普适修正或无限寿命证据 |
| [[22 PC-ABS动态拉伸与本构反演 — Zhou等 2024]] | 出版社网页方法/结果/结论已读；PDF已附Zotero；图7–9及表1、3已核，其余图待核 | 单次冲击而非循环疲劳；温度为仿真/理论值，独立验证与网格细节待核 |
| [[23 循环加载后的PC-ABS拉伸与局部变形 — Fang等 2008]] | 高校存档正文索引已读；原PDF链接返回页面未找到，图表待核；Zotero已有条目 | 大变形少量循环加拉伸，不是恒幅疲劳S–N；图片、表格和逐样本待核 |
| [[24 PC-ABS裂纹扩展初期尾部 — Fang等 2008公开片段]] | 出版商摘要及公开片段已读；原PDF、图表待取；Zotero已有条目 | 初期过渡不能等同阈值；公开系数缺单位和工况；2007关联研究英文倍率措辞存在歧义 |
| [[25 PC-ABS过载与裂纹扩展滞后 — Fang等 2007摘要核查]] | 作者单位摘要已读；出版社全文403，图表和试验细节未得；Zotero已有条目 | 过载后裂纹扩展迟滞不是无裂纹总寿命修正系数；不可推断量化预测误差 |
| [[26 PC-ABS相容剂与循环拉伸疲劳 — Ma等 2022]] | 本机 Zotero 已有 PDF；第 1–8 页正文文字已读，图 1–10 页面原图及出版社补充材料表 S1–S3、图 S1 已核；原始谱图和逐试样疲劳数据未得 | 屈服强度均值接近但逐件峰值未知；疲劳重复数和散布未确认；补充表伸长率单位及冲击值与正文有疑点 |
| [[27 PC及PC-ABS裂纹扩展 — Fang等 2007摘要核查]] | 已核读期刊网页中英文摘要；未取得全文或图表 | 英文倍率措辞有歧义；拟合参数单位和比较条件未明确，不能直接用于设计 |
| [[28 PC循环黏弹黏塑本构 — Zhu等 2016正文核查]] | 作者网页转写的模型、标定和结果重点已读；PDF、图表和完整公式未核 | 单轴等温 PC；参数与比较数据可能重叠；不是疲劳寿命验证 |
| [[29 PC单轴棘轮原始试验 — 黄婧依等 2015]] | 7页PDF已附Zotero；正文6页文字和图1–9已核；逐试样数据未得 | 棘轮公式缺少常见平均值的除以2；拉伸应变率图文单位不一致；与Zhu 2016部分数据有关联 |
| [[30 PC纯扭转棘轮与恢复 — Lu等 2020]] | 开放PDF已附Zotero；正文文字已读，式1–3、图1–4及11–12和表1已目视核 | 纯扭转而非非比例多轴疲劳；角度控制不等同真实应变控制；1 h残余不必永久 |
| [[31 PA6黏弹黏塑标定与时温叠加 — Koyanagi等 2021]] | 开放全文正文、公式和表格文字已读；图1–8已目视核并附Zotero；排版版PDF未取得 | PA6非PC/ABS；图4与图5时间单位可能相差3600倍，需原数据确认；无疲劳寿命损伤模型；黏度单位记法待核 |
| 部分论文未获取全文 | 已检查的条目中 Lee 2026、Yin 2012、Fang 2007/2008 等无本机 PDF 附件；部分有摘要或正文索引 | 不能称全文精读；未找到本机附件不代表其他渠道不存在全文 |
| Abaqus 文档 | 已读公开版时域黏弹、ODB字段及质量缩放部分；本地分析手册 PDF 第 648–649、653–655 页已读输出频率和请求规模 | 本地部分 PDF 封面标 2016 而页脚出现 6.6/6.10，正文版本与来源需审慎；目标环境接口仍需实机验证 |
| pyLife 官方 | 已读2.3.1雨流、WoehlerCurve、拟合和OdbClient关键章节；[[pyLife虚拟数据接口核验|虚拟数据接口示例]]已在macOS运行 | 未运行真实ODB或Windows/Abaqus环境；SOP为有据可查的实施方案，尚未经目标环境验证 |

## 阅读和交付约定

Nature Paper X-Ray：来源范围、问题→方法→图表→结论证据链、反证/未报告项、关键公式的带单位手算、面向本项目的适用边界。最终报告需要对每篇材料说明证据等级；缺失全文不得伪称精读。最终SOP须含输入、操作、输出、检查、失败时处理、公式和引用。

补充检索：OpenAlex 对 2020 年 [Santharam 等论文](https://doi.org/10.1016/j.ijfatigue.2020.105574)列出作者稿及 [HAL 条目](https://hal.science/hal-03270375)；此前访问失败，现已通过 HAL API 取得文件地址并成功下载作者稿，已附 Zotero。2016 年 Chandran 和 2015 年 Mortazavian 两篇的 OpenAlex 记录标为非开放，不代表其他渠道一定不存在全文。
